Repository: LeMaterial/lematerial-llm-synthesis

<div align="center">

# LeMat-Synth

**An open-source multi-modal toolbox for extracting structured synthesis procedures
and performance data from materials science literature — at scale.**
[Documentation](https://lematerial.github.io/lematerial-llm-synthesis/) ·
[Quickstart](https://lematerial.github.io/lematerial-llm-synthesis/getting-started/quickstart/) ·
[Tutorials](https://lematerial.github.io/lematerial-llm-synthesis/tutorials/) ·
[Dataset](https://huggingface.co/datasets/LeMaterial/LeMat-Synth) ·
[Paper](https://arxiv.org/abs/2510.26824)

</div>
Give LeMat-Synth a paper — PDF or text — and it returns machine-readable science:

- **Synthesized materials**, identified by chemical formula
- **Step-by-step synthesis procedures**, structured into a controlled Pydantic ontology
- **Quantitative performance data**, read off the paper's plots and linked back to the material it belongs to
- **A quality score per extraction**, from an LLM judge benchmarked against human annotators

This repository is the reference implementation of
[LeMat-Synth v1.0](https://arxiv.org/abs/2510.26824) (NeurIPS AI4Mat 2025), plus

## Sixty-second start

```bash

# One paper
lemat-synth extract paper.pdf

# A whole folder, with performance curves read from the figures
lemat-synth batch papers/ output_dir=results/ domain=catalysis with_performance=true
```

Results land in `results/<paper_id>/<material>.json`:

<details>
<summary><b>What a result file looks like</b></summary>

```json
{
  "material": "Ru/MgO(110)",
  "synthesis": {
    "target_compound": "Ru/MgO(110)",
    "target_compound_type": "functional materials & catalysts",
    "synthesis_method": "wet impregnation",
    "starting_materials": [
      {"name": "RuCl3·xH2O", "amount": 0.21, "unit": "g", "purity": "99.9%"}
    ],
    "steps": [
      {"step_number": 1, "action": "dissolve",
       "conditions": {"temperature": 25, "temp_unit": "C"}},
      {"step_number": 2, "action": "calcine",
       "conditions": {"temperature": 500, "temp_unit": "C",
                      "duration": 4, "time_unit": "h", "atmosphere": "Ar"}}
    ]
  },
  "performance": {
    "plot_data": [{
      "series_name": "Ru/MgO(110)",
      "coordinates": [[350, 12.4], [400, 41.9], [450, 78.2]],
      "x_axis_label": "Temperature", "x_axis_unit": "°C",
      "y_axis_label": "NH3 conversion", "y_axis_unit": "%"
    }]
  },
  "evaluation": {
    "scores": {"overall_score": 4.2, "structural_completeness_score": 4.5},
    "confidence_level": "high"
  }
}
```

Every field is explained in
[Output Format](https://lematerial.github.io/lematerial-llm-synthesis/user-guide/output-format/).

</details>

> [!IMPORTANT]
> Always do a `max_papers=5` run first. Cost scales with the number of
> **materials**, not papers — a folder of catalysis papers can be several times
> more expensive than the same number of single-material papers.

---

## Or skip extraction entirely

The extracted data is already published. If someone has already run the pipeline
over the papers you care about, reading the dataset costs nothing and needs no
API key:

```python
from datasets import load_dataset

synth = load_dataset("LeMaterial/LeMat-Synth", split="train")
```

Both datasets are gated on HuggingFace — request access once, then
`hf auth login`. See [Dataset Access](https://lematerial.github.io/lematerial-llm-synthesis/getting-started/dataset/).

---

## Tutorials

Seven runnable notebooks in
[`examples/notebooks/tutorials/`](examples/notebooks/tutorials/), each stating
its API keys and cost up front. Every one runs **locally or on Google Colab** —
same file, no edited cells.

| # | Tutorial | Track | API keys | Cost |
|---|----------|-------|----------|------|
| 1 | [Explore the LeMat-Synth dataset](examples/notebooks/tutorials/01_explore_the_lemat_synth_dataset.ipynb) | Use the data | HuggingFace only | Free |
| 2 | [Finding papers](examples/notebooks/tutorials/02_finding_papers.ipynb) | Use the data | HuggingFace only | Free |
| 3 | [Batch extraction with the CLI](examples/notebooks/tutorials/03_batch_extraction_with_the_cli.ipynb) | Extract | Gemini *or* OpenRouter | Fractions of a cent |
| 4 | [Synthesis + performance from a paper](examples/notebooks/tutorials/04_extracting_synthesis_and_performance.ipynb) | Extract | Gemini + Anthropic, *or* OpenRouter | $0.10–0.40 |
| 5 | [Evaluating extraction quality](examples/notebooks/tutorials/05_evaluating_extraction_quality.ipynb) | Extract | Gemini *or* OpenRouter | ~Free |
| 6 | [Customizing the ontology](examples/notebooks/tutorials/06_customizing_the_ontology.ipynb) | Extend | None | Free |
| 7 | [Building a custom case study](examples/notebooks/tutorials/07_building_a_custom_case_study.ipynb) | Extend | Gemini *or* OpenRouter | Under $0.01 |

```bash
uv run jupyter lab examples/notebooks/tutorials/
```

Every tutorial that calls a model has a `USE_OPENROUTER` flag — set it to `True`
to route all its calls through a single `OPENROUTER_API_KEY` instead of
per-provider keys.

File: annotations/1705.03436/zaki-04---1705.03436v2/results_human.json
[
  {
    "material": "Atomically flat TiO2-terminated SrTiO3 (001) surface",
    "synthesis": {
      "target_compound": "Atomically flat TiO2-terminated SrTiO3 (001) surface",
      "target_compound_type": "semiconductors & electronic",
      "synthesis_method": "other",
      "starting_materials": [
        {
          "vendor": null,
          "name": "SrTiO3 single crystal substrate",
          "amount": null,
          "unit": null,
          "purity": null
        }
      ],
      "steps": [
        {
          "step_number": 1,
          "action": "wash",
          "description": "Substrates are cleaned with acetone and methanol in an ultrasonic bath for 10-20 minutes each to remove dust particles.",
          "materials": [
            {
              "vendor": null,
              "name": "Acetone",
              "amount": null,
              "unit": null,
              "purity": null
            },
            {
              "vendor": null,
              "name": "Methanol",
              "amount": null,
              "unit": null,
              "purity": null
            }
          ],
          "equipment": [
            {
              "name": "ultrasonic bath",
              "instrument_vendor": null,
              "settings": null
            }
          ],
          "conditions": {
            "temperature": null,
            "temp_unit": null,
            "duration": 15.0,
            "time_unit": "min",
            "pressure": null,
            "pressure_unit": null,
            "atmosphere": null,
            "stirring": null,
            "stirring_speed": null,
            "ph": null
          }
        },
        {
          "step_number": 2,
          "action": "wash",
          "description": "The substrates are soaked in deionized (DI) water for 5-10 minutes in an ultrasonic bath, which transforms surface layers (either SrO or TiO2) into hydroxide complexes.",
          "materials": [
            {
              "vendor": null,
              "name": "Deionized Water",
              "amount": null,
              "unit": null,
              "purity": null
            }
          ],
          "equipment": [
            {
              "name": "ultrasonic bath",
              "instrument_vendor": null,
              "settings": null
            }
          ],
          "conditions": {
            "temperature": null,
            "temp_unit": null,
            "duration": 7.5,
            "time_unit": "min",
            "pressure": null,
            "pressure_unit": null,
            "atmosphere": null,
            "stirring": null,
            "stirring_speed": null,
            "ph": null
          }
        },
        {
          "step_number": 3,
          "action": "dissolve",
          "description": "The hydroxide complexes on the surface are removed using buffered hydrofluoric acid (BHF), which is a solution of NH4F: HF = 7:1, with a pH of 4.5-5.5. This chemical etching process selectively removes strontium oxide (SrO) more strongly than TiO2, leading to the formation of soluble strontium hydroxide Sr(OH)2. The etching is performed for 30 seconds to a few minutes.",
          "materials": [
            {
              "vendor": null,
              "name": "Buffered Hydrofluoric Acid (BHF)",
              "amount": null,
              "unit": null,
              "purity": null
            },
            {
              "vendor": null,
              "name": "NH4F",
              "amount": null,
              "unit": null,
              "purity": null
            },
            {
              "vendor": null,
              "name": "HF",
              "amount": null,
              "unit": null,
              "purity": null
            }
          ],
          "equipment": [],
          "conditions": {
            "temperature": null,
            "temp_unit": null,
            "duration": 1.0,
            "time_unit": "min",
            "pressure": null,
            "pressure_unit": null,
            "atmosphere": null,
            "stirring": null,
            "stirring_speed": null,
            "ph": 4.5
          }
        },
        {
          "step_number": 4,
          "action": "anneal",
          "description": "The chemically treated substrates are annealed at a high temperature of approximately 1000 °C in an O2 gas flow for 2-3 hours. This thermal treatment reconstructs the surface, producing an atomically flat layer with clear step-terrace structures of one unit-cell step height (~3.905 Å) and chemically homogeneous single termination. The surface is predominantly TiO2-terminated after this process.",
          "materials": [
            {
              "vendor": null,
              "name": "O2",
              "amount": null,
              "unit": null,
              "purity": null
            }
          ],
          "equipment": [
            {
              "name": "furnace",
              "instrument_vendor": null,
              "settings": null
            }
          ],
          "conditions": {
            "temperature": 1000.0,
            "temp_unit": "C",
            "duration": 2.5,
            "time_unit": "hours",
            "pressure": null,
            "pressure_unit": null,
            "atmosphere": "O2",
            "stirring": null,
            "stirring_speed": null,
            "ph": null
          }
        },
        {
          "step_number": 5,
          "action": "wash",
          "description": "Optionally, another deionized (DI) water rinsing may be applied after annealing to obtain fully single terminated atomically flat substrates.",
          "materials": [
            {
              "vendor": null,
              "name": "Deionized Water",
              "amount": null,
              "unit": null,
              "purity": null
            }
          ],
          "equipment": [],
          "conditions": {
            "temperature": null,
            "temp_unit": null,
            "duration": null,
            "time_unit": null,
            "pressure": null,
            "pressure_unit": null,
            "atmosphere": null,
            "stirring": null,
            "stirring_speed": null,
            "ph": null
          }
        }
      ],
      "equipment": [
        {
          "name": "ultrasonic bath",
          "instrument_vendor": null,
          "settings": null
        },
        {
          "name": "furnace",
          "instrument_vendor": null,
          "settings": null
        },
        {
          "name": "Atomic Force Microscopy (AFM)",
          "instrument_vendor": null,
          "settings": null
        },
        {
          "name": "Ion Scattering Spectroscopy (ISS)",
          "instrument_vendor": null,
          "settings": null
        },
        {
          "name": "Lateral Force Microscopy (LFM)",
          "instrument_vendor": null,
          "settings": null
        },
        {
          "name": "Scanning Tunneling Microscope (STM)",
          "instrument_vendor": null,
          "settings": null
        },
        {
          "name": "Reflection High Energy Electron Diffraction (RHEED)",
          "instrument_vendor": null,
          "settings": null
        },
        {
          "name": "Low Energy Electron Diffraction (LEED)",
          "instrument_vendor": null,
          "settings": null
        },
        {
          "name": "X-ray Absorption Spectroscopy (XAS)",
          "instrument_vendor": null,
          "settings": null
        },
        {
          "name": "X-ray Photoelectron Spectroscopy (XPS)",
          "instrument_vendor": null,
          "settings": null
        },
        {
          "name": "Time-of-Flight Mass Spectrometry of Recoiled Ions (TOF-MSRI)",
          "instrument_vendor": null,
          "settings": null
        }
      ],
      "notes": "The treatment of as-received SrTiO3 (001) substrates is critical to achieve atomically flat and chemically homogeneous surfaces, which are indispensable for growing high-quality epitaxial thin films and heterostructures of transition metal oxides (TMOs) with atomically controlled interfaces. The 'Kawasaki method', involving wet acidic etching and subsequent thermal annealing, is widely adopted and results in a predominantly TiO2-terminated surface. This termination is crucial for achieving desired interface phenomena and properties in overlying films, particularly for applications in functional oxide electronics and two-dimensional electron gas systems."
  },
  "evaluation": {
    "reasoning": "The extraction provides a comprehensive and accurate representation of the synthesis procedure for atomically flat TiO2-terminated SrTiO3 (001) surfaces, drawing directly from the provided review article. It meticulously breaks down the 'Kawasaki method' into sequential steps, correctly identifies materials, equipment, and key conditions. The additional notes provide valuable context from the source.",
    "scores": {
      "structural_completeness_score": 5.0,
      "structural_completeness_reasoning": "The extraction perfectly adheres to the GeneralSynthesisOntology schema, with all required fields present and well-populated. The structure is logical and follows the flow of the synthesis description in the source.",
      "material_extraction_score": 4.5,
      "material_extraction_reasoning": "All key materials used in the synthesis steps are accurately identified, including **SrTiO3 single crystal substrate, Acetone, Methanol, Deionized Water, Buffered Hydrofluoric Acid (BHF), NH4F, HF, and O2**. While specific amounts and purities are not provided in the source text, their absence is correctly reflected by 'null' values.",
      "process_steps_score": 5.0,
      "process_steps_reasoning": "The synthesis is broken down into **five distinct and sequential steps** that perfectly align with the 'typical procedures' outlined in the source. The 'action' fields are appropriately chosen, and the 'description' for each step is detailed and precise, capturing the core activity and its purpose. Inferences for duration ranges (e.g., 10-20 min to 15.0 min, 2-3 hours to 2.5 hours) are well-reasoned and accurate based on the text.",
      "equipment_extraction_score": 4.5,
      "equipment_extraction_reasoning": "Both direct synthesis equipment (e.g., **ultrasonic bath, furnace**) and crucial characterization equipment (e.g., **Atomic Force Microscopy (AFM), Ion Scattering Spectroscopy (ISS), Scanning Tunneling Microscope (STM), Reflection High Energy Electron Diffraction (RHEED), X-ray Photoelectron Spectroscopy (XPS), Time-of-Flight Mass Spectrometry of Recoiled Ions (TOF-MSRI)**) mentioned as part of the overall process in the paper are included. This provides a holistic view, although characterization tools are technically not 'synthesis' equipment. Instrument vendors and settings are correctly marked as 'null' as they are not specified in the source.",
      "conditions_extraction_score": 4.5,
      "conditions_extraction_reasoning": "Temperature, duration, atmosphere, and pH values are accurately extracted for the relevant steps, including intelligent averaging for time ranges (e.g., **15.0 min for washing, 2.5 hours at 1000 °C in O2 for annealing, pH 4.5 for etching**). Conditions not explicitly mentioned in the source, such as pressure or stirring speed, are correctly set to 'null'.",
      "semantic_accuracy_score": 5.0,
      "semantic_accuracy_reasoning": "The extracted data accurately and faithfully represents the scientific information and procedural details from the source text. The nuances of the 'Kawasaki method', including the selective etching of SrO and the resulting **TiO2 termination**, are well-preserved. The notes section provides an excellent semantic summary of the procedure's importance for TMO thin film growth.",
      "format_compliance_score": 5.0,
      "format_compliance_reasoning": "The output is a valid JSON array containing a single object that strictly conforms to the GeneralSynthesisOntology schema. All data types are correctly applied, and null values are used appropriately where information is absent.",
      "overall_score": 4.78,
      "overall_reasoning": "The extraction is exceptionally strong, demonstrating high fidelity to the source text and excellent adherence to the provided ontology. It captures all critical information about the SrTiO3 (001) surface preparation, including the detailed steps, materials, equipment, and conditions. The logical inferences (e.g., averaging durations, inferring furnace) are well-executed. The minor points relate to the very specific interpretation of 'synthesis equipment' versus 'characterization equipment' in the general schema, which is handled comprehensively here."
    },
    "confidence_level": "high",
    "missing_information": [
      "Specific vendors for materials and equipment (not provided in source).",
      "Exact purity levels for materials (not provided in source).",
      "Specific amounts for most materials (not provided in source).",
      "Settings for characterization equipment (not provided in source)."
    ],
    "extraction_errors": [],
    "improvement_suggestions": [
      "If more granular details regarding instrument settings or material purities/amounts were available in a source, they should be included.",
      "Consider adding a specific field for 'characterization equipment' if the ontology were to be expanded, to distinguish it clearly from synthesis-specific equipment, although current placement is justifiable given the context of the source paper."
    ]
  }
}
]
