Repository: LeMaterial/lematerial-llm-synthesis

<div align="center">

# LeMat-Synth

**An open-source multi-modal toolbox for extracting structured synthesis procedures
and performance data from materials science literature — at scale.**
[Documentation](https://lematerial.github.io/lematerial-llm-synthesis/) ·
[Quickstart](https://lematerial.github.io/lematerial-llm-synthesis/getting-started/quickstart/) ·
[Tutorials](https://lematerial.github.io/lematerial-llm-synthesis/tutorials/) ·
[Dataset](https://huggingface.co/datasets/LeMaterial/LeMat-Synth) ·
[Paper](https://arxiv.org/abs/2510.26824)

</div>
Give LeMat-Synth a paper — PDF or text — and it returns machine-readable science:

- **Synthesized materials**, identified by chemical formula
- **Step-by-step synthesis procedures**, structured into a controlled Pydantic ontology
- **Quantitative performance data**, read off the paper's plots and linked back to the material it belongs to
- **A quality score per extraction**, from an LLM judge benchmarked against human annotators

This repository is the reference implementation of
[LeMat-Synth v1.0](https://arxiv.org/abs/2510.26824) (NeurIPS AI4Mat 2025), plus

## Sixty-second start

```bash

# One paper
lemat-synth extract paper.pdf

# A whole folder, with performance curves read from the figures
lemat-synth batch papers/ output_dir=results/ domain=catalysis with_performance=true
```

Results land in `results/<paper_id>/<material>.json`:

<details>
<summary><b>What a result file looks like</b></summary>

```json
{
  "material": "Ru/MgO(110)",
  "synthesis": {
    "target_compound": "Ru/MgO(110)",
    "target_compound_type": "functional materials & catalysts",
    "synthesis_method": "wet impregnation",
    "starting_materials": [
      {"name": "RuCl3·xH2O", "amount": 0.21, "unit": "g", "purity": "99.9%"}
    ],
    "steps": [
      {"step_number": 1, "action": "dissolve",
       "conditions": {"temperature": 25, "temp_unit": "C"}},
      {"step_number": 2, "action": "calcine",
       "conditions": {"temperature": 500, "temp_unit": "C",
                      "duration": 4, "time_unit": "h", "atmosphere": "Ar"}}
    ]
  },
  "performance": {
    "plot_data": [{
      "series_name": "Ru/MgO(110)",
      "coordinates": [[350, 12.4], [400, 41.9], [450, 78.2]],
      "x_axis_label": "Temperature", "x_axis_unit": "°C",
      "y_axis_label": "NH3 conversion", "y_axis_unit": "%"
    }]
  },
  "evaluation": {
    "scores": {"overall_score": 4.2, "structural_completeness_score": 4.5},
    "confidence_level": "high"
  }
}
```

Every field is explained in
[Output Format](https://lematerial.github.io/lematerial-llm-synthesis/user-guide/output-format/).

</details>

> [!IMPORTANT]
> Always do a `max_papers=5` run first. Cost scales with the number of
> **materials**, not papers — a folder of catalysis papers can be several times
> more expensive than the same number of single-material papers.

---

## Or skip extraction entirely

The extracted data is already published. If someone has already run the pipeline
over the papers you care about, reading the dataset costs nothing and needs no
API key:

```python
from datasets import load_dataset

synth = load_dataset("LeMaterial/LeMat-Synth", split="train")
```

Both datasets are gated on HuggingFace — request access once, then
`hf auth login`. See [Dataset Access](https://lematerial.github.io/lematerial-llm-synthesis/getting-started/dataset/).

---

## Tutorials

Seven runnable notebooks in
[`examples/notebooks/tutorials/`](examples/notebooks/tutorials/), each stating
its API keys and cost up front. Every one runs **locally or on Google Colab** —
same file, no edited cells.

| # | Tutorial | Track | API keys | Cost |
|---|----------|-------|----------|------|
| 1 | [Explore the LeMat-Synth dataset](examples/notebooks/tutorials/01_explore_the_lemat_synth_dataset.ipynb) | Use the data | HuggingFace only | Free |
| 2 | [Finding papers](examples/notebooks/tutorials/02_finding_papers.ipynb) | Use the data | HuggingFace only | Free |
| 3 | [Batch extraction with the CLI](examples/notebooks/tutorials/03_batch_extraction_with_the_cli.ipynb) | Extract | Gemini *or* OpenRouter | Fractions of a cent |
| 4 | [Synthesis + performance from a paper](examples/notebooks/tutorials/04_extracting_synthesis_and_performance.ipynb) | Extract | Gemini + Anthropic, *or* OpenRouter | $0.10–0.40 |
| 5 | [Evaluating extraction quality](examples/notebooks/tutorials/05_evaluating_extraction_quality.ipynb) | Extract | Gemini *or* OpenRouter | ~Free |
| 6 | [Customizing the ontology](examples/notebooks/tutorials/06_customizing_the_ontology.ipynb) | Extend | None | Free |
| 7 | [Building a custom case study](examples/notebooks/tutorials/07_building_a_custom_case_study.ipynb) | Extend | Gemini *or* OpenRouter | Under $0.01 |

```bash
uv run jupyter lab examples/notebooks/tutorials/
```

Every tutorial that calls a model has a `USE_OPENROUTER` flag — set it to `True`
to route all its calls through a single `OPENROUTER_API_KEY` instead of
per-provider keys.

File: annotations/60c74703469df4aeecf43774/result.json
[
  {
    "material": "AB-stacked bilayer graphene",
    "synthesis": {
      "target_compound": "AB-stacked bilayer graphene",
      "target_compound_type": "two-dimensional materials",
      "synthesis_method": "CVD",
      "starting_materials": [
        {
          "vendor": null,
          "name": "Cu-Ni catalyst films",
          "amount": null,
          "unit": null,
          "purity": null
        },
        {
          "vendor": null,
          "name": "methane",
          "amount": null,
          "unit": null,
          "purity": null
        }
      ],
      "steps": [
        {
          "step_number": 1,
          "action": "sputtering",
          "description": "Sequential deposition of Ni (115 nm) and Cu (385 nm) on c-plane sapphire by magnetron sputtering.",
          "materials": [
            {
              "vendor": null,
              "name": "Ni",
              "amount": 115.0,
              "unit": "nm",
              "purity": null
            },
            {
              "vendor": null,
              "name": "Cu",
              "amount": 385.0,
              "unit": "nm",
              "purity": null
            }
          ],
          "equipment": [
            {
              "name": "magnetron sputtering",
              "instrument_vendor": "Shibaura Mechatronics Co.",
              "settings": "CFS-4EP"
            }
          ],
          "conditions": {
            "temperature": null,
            "temp_unit": null,
            "duration": null,
            "time_unit": null,
            "pressure": null,
            "pressure_unit": null,
            "atmosphere": null,
            "stirring": null,
            "stirring_speed": null,
            "ph": null
          }
        },
        {
          "step_number": 2,
          "action": "heat",
          "description": "Alloying the film by heating at 950 \u00b0C in a H2/Ar flow (2.5 % H2) for 1 h at ambient pressure.",
          "materials": [
            {
              "vendor": null,
              "name": "H2",
              "amount": 2.5,
              "unit": "%",
              "purity": null
            },
            {
              "vendor": null,
              "name": "Ar",
              "amount": null,
              "unit": null,
              "purity": null
            }
          ],
          "equipment": [],
          "conditions": {
            "temperature": 950.0,
            "temp_unit": "\u00b0C",
            "duration": 1.0,
            "time_unit": "h",
            "pressure": null,
            "pressure_unit": null,
            "atmosphere": "H2/Ar",
            "stirring": null,
            "stirring_speed": null,
            "ph": null
          }
        },
        {
          "step_number": 3,
          "action": "heat",
          "description": "Increasing the temperature to 1085 \u00b0C, followed by flowing CH4 gas (100 \u2013 400 ppm) to start the graphene growth.",
          "materials": [
            {
              "vendor": null,
              "name": "CH4",
              "amount": 100.0,
              "unit": "ppm",
              "purity": null
            }
          ],
          "equipment": [],
          "conditions": {
            "temperature": 1085.0,
            "temp_unit": "\u00b0C",
            "duration": null,
            "time_unit": null,
            "pressure": null,
            "pressure_unit": null,
            "atmosphere": null,
            "stirring": null,
            "stirring_speed": null,
            "ph": null
          }
        },
        {
          "step_number": 4,
          "action": "age",
          "description": "Varying the growth period from 10 min to 10 h.",
          "materials": [],
          "equipment": [],
          "conditions": {
            "temperature": 1085.0,
            "temp_unit": "\u00b0C",
            "duration": 10.0,
            "time_unit": "min",
            "pressure": null,
            "pressure_unit": null,
            "atmosphere": null,
            "stirring": null,
            "stirring_speed": null,
            "ph": null
          }
        },
        {
          "step_number": 5,
          "action": "cool",
          "description": "Immediately taking the substrate out from the heating zone (to room temperature within 1 min) to prevent any carbon segregation during the cool down step.",
          "materials": [],
          "equipment": [],
          "conditions": {
            "temperature": null,
            "temp_unit": null,
            "duration": 1.0,
            "time_unit": "min",
            "pressure": null,
            "pressure_unit": null,
            "atmosphere": null,
            "stirring": null,
            "stirring_speed": null,
            "ph": null
          }
        }
      ],
      "equipment": [
        {
          "name": "magnetron sputtering",
          "instrument_vendor": "Shibaura Mechatronics Co.",
          "settings": "CFS-4EP"
        }
      ],
      "notes": "The Cu-Ni catalyst films were obtained by the sequential deposition of Ni (115 nm) and Cu (385 nm) on c-plane sapphire (Adamant Namiki Precision Jewel Co.) by magnetron sputtering (CFS-4EP, Shibaura Mechatronics Co.). The film was alloyed by heating at 950 \u00b0C in a H2/Ar flow (2.5 % H2) for 1 h at ambient pressure, and then the temperature was increased to 1085 \u00b0C, followed by flowing CH4 gas (100 \u2013 400 ppm) to start the graphene growth. The growth period was varied from 10 min to 10 h, and the substrate was immediately taken out from the heating zone (to room temperature within 1 min) to prevent any carbon segregation during the cool down step."
    },
    "evaluation": {
      "reasoning": "The extraction captures the main steps and conditions for the AB-stacked bilayer graphene synthesis. The use of Cu-Ni films and CVD is correctly identified. The alloying and graphene growth steps are well-represented. However, there are some areas for improvement, particularly in capturing the full range of conditions and equipment details. The description of the sputtering process could be more detailed, and the specific parameters of the CVD process (gas flow rates, chamber pressure) are missing. The role of sapphire substrate could be highlighted.",
      "scores": {
        "structural_completeness_score": 4.0,
        "structural_completeness_reasoning": "The ontology covers the main materials, steps, and conditions, but lacks some details regarding the equipment and specific parameters, such as gas flow rates and chamber pressure during CVD. The role of the sapphire substrate is not explicitly mentioned as a starting material.",
        "material_extraction_score": 4.5,
        "material_extraction_reasoning": "Material extraction is generally accurate, including the identification of Cu, Ni, methane, hydrogen, and argon. The quantities and units are mostly correct, although the purity of the gases is not specified. The role of sapphire as a substrate could be more clearly defined.",
        "process_steps_score": 4.0,
        "process_steps_reasoning": "The process steps are logically sequenced and generally accurate. The actions (sputtering, heating, flowing gas, cooling) are correctly classified. However, the description of each step could be more detailed, including specific parameters and observations.",
        "equipment_extraction_score": 3.5,
        "equipment_extraction_reasoning": "Equipment extraction is limited. Magnetron sputtering is identified, but details about the CVD furnace or heating elements are missing. The settings for the sputtering equipment are mentioned, but more comprehensive information would be beneficial.",
        "conditions_extraction_score": 4.0,
        "conditions_extraction_reasoning": "Conditions extraction is mostly accurate, including temperatures, durations, and atmosphere. However, the pressure during the CVD process and the flow rates of the gases are not specified. The cool-down rate is mentioned but could be more precise.",
        "semantic_accuracy_score": 4.5,
        "semantic_accuracy_reasoning": "The semantic accuracy is high, with the scientific meaning generally preserved in the structured format. The relationships between materials, steps, and conditions are correctly represented. However, some nuances may be lost due to the lack of detailed parameters.",
        "format_compliance_score": 5.0,
        "format_compliance_reasoning": "The extraction adheres to the GeneralSynthesisOntology schema and data type requirements. The structure is well-organized and consistent.",
        "overall_score": 4.2,
        "overall_reasoning": "Overall, the ontology extraction is of good quality, capturing the main aspects of the synthesis procedure. The structural completeness, material extraction, and semantic accuracy are strengths. Areas for improvement include more detailed equipment extraction and specific parameterization of the CVD process."
      },
      "confidence_level": "high",
      "missing_information": [
        "Gas flow rates during CVD",
        "Chamber pressure during CVD",
        "Details of the CVD furnace or heating elements",
        "Target materials and power for sputtering",
        "Purity of gases used",
        "Sapphire substrate as a starting material"
      ],
      "extraction_errors": [],
      "improvement_suggestions": [
        "Include gas flow rates and chamber pressure for the CVD process.",
        "Provide more details about the sputtering process, such as target materials and power.",
        "Specify the cool-down rate more precisely.",
        "Add details about the CVD furnace or heating elements used.",
        "Explicitly mention the sapphire substrate as a starting material."
      ]
    }
  }
]
