Repository: LeMaterial/lematerial-llm-synthesis

<div align="center">

# LeMat-Synth

**An open-source multi-modal toolbox for extracting structured synthesis procedures
and performance data from materials science literature — at scale.**
[Documentation](https://lematerial.github.io/lematerial-llm-synthesis/) ·
[Quickstart](https://lematerial.github.io/lematerial-llm-synthesis/getting-started/quickstart/) ·
[Tutorials](https://lematerial.github.io/lematerial-llm-synthesis/tutorials/) ·
[Dataset](https://huggingface.co/datasets/LeMaterial/LeMat-Synth) ·
[Paper](https://arxiv.org/abs/2510.26824)

</div>
Give LeMat-Synth a paper — PDF or text — and it returns machine-readable science:

File: annotations/8c37fd10addf6d79f84ec2d5f4a8e5c6d6ef676f/result_human.json
{
  "schema_version": "multi_llm_v1",
  "paper_id": "8c37fd10addf6d79f84ec2d5f4a8e5c6d6ef676f",
  "paper_url": "https://link.springer.com/content/pdf/10.1007/s40145-021-0565-z.pdf",
  "extractor_order": [
    "claude-sonnet-4.5",
    "gemini-3-flash",
    "qwen-qwq",
    "kimi-k2"
  ],
  "materials": [
    {
      "material_name": "Cs3Bi2I9",
      "human_recipe": {
        "target_compound": "Cs3Bi2I9",
        "target_compound_type": "ceramics & glasses",
        "synthesis_method": "solution-based",
        "starting_materials": [
          {
            "vendor": "Alfa Aesar",
            "name": "CsI",
            "amount": 390.0,
            "unit": "mg",
            "purity": null
          },
          {
            "vendor": "Alfa Aesar",
            "name": "BiI3",
            "amount": 590.0,
            "unit": "mg",
            "purity": null
          },
          {
            "vendor": null,
            "name": "deionized water",
            "amount": 20.0,
            "unit": "mL",
            "purity": null
          },
          {
            "vendor": null,
            "name": "methanol",
            "amount": 20.0,
            "unit": "mL",
            "purity": null
          }
        ],
        "steps": [
          {
            "step_number": 1,
            "action": "mix",
            "description": "The mixture of CsI solution in deionized water and BiI3 solution in methanol was vigorously stirred by magnetic bars.",
            "materials": [
              {
                "vendor": "Alfa Aesar",
                "name": "CsI",
                "amount": 390.0,
                "unit": "mg",
                "purity": null
              },
              {
                "vendor": "Alfa Aesar",
                "name": "BiI3",
                "amount": 590.0,
                "unit": "mg",
                "purity": null
              },
              {
                "vendor": null,
                "name": "deionized water",
                "amount": 20.0,
                "unit": "mL",
                "purity": null
              },
              {
                "vendor": null,
                "name": "methanol",
                "amount": 20.0,
                "unit": "mL",
                "purity": null
              }
            ],
            "equipment": [
              {
                "name": "magnetic stirrer",
                "instrument_vendor": null,
                "settings": null
              }
            ],
            "conditions": {
              "temperature": null,
              "temp_unit": null,
              "duration": 1.0,
              "time_unit": "h",
              "pressure": null,
              "pressure_unit": null,
              "atmosphere": null,
              "stirring": true,
              "stirring_speed": null,
              "ph": null
            }
          },
          {
            "step_number": 2,
            "action": "centrifuge",
            "description": "The solution was centrifuged.",
            "materials": [],
            "equipment": [
              {
                "name": "centrifuge",
                "instrument_vendor": null,
                "settings": null
              }
            ],
            "conditions": {
              "temperature": null,
              "temp_unit": null,
              "duration": 5.0,
              "time_unit": "min",
              "pressure": null,
              "pressure_unit": null,
              "atmosphere": null,
              "stirring": null,
              "stirring_speed": 2000.0,
              "ph": null
            }
          },
          {
            "step_number": 3,
            "action": "filter",
            "description": "The supernatant was poured off.",
            "materials": [],
            "equipment": [],
            "conditions": {
              "temperature": null,
              "temp_unit": null,
              "duration": null,
              "time_unit": null,
              "pressure": null,
              "pressure_unit": null,
              "atmosphere": null,
              "stirring": null,
              "stirring_speed": null,
              "ph": null
            }
          },
          {
            "step_number": 4,
            "action": "dry",
            "description": "The remaining precipitates were dried in a centrifuge tube in a vacuum oven overnight.",
            "materials": [],
            "equipment": [
              {
                "name": "vacuum oven",
                "instrument_vendor": null,
                "settings": null
              }
            ],
            "conditions": {
              "temperature": 80.0,
              "temp_unit": "C",
              "duration": null,
              "time_unit": null,
              "pressure": null,
              "pressure_unit": null,
              "atmosphere": "vacuum",
              "stirring": null,
              "stirring_speed": null,
              "ph": null
            }
          }
        ],
        "equipment": [
          {
            "name": "magnetic stirrer",
            "instrument_vendor": null,
            "settings": null
          },
          {
            "name": "centrifuge",
            "instrument_vendor": null,
            "settings": null
          },
          {
            "name": "vacuum oven",
            "instrument_vendor": null,
            "settings": null
          }
        ],
        "notes": null
      },
      "evaluations": [
        {
          "evaluation": {
            "reasoning": "",
            "scores": {
              "structural_completeness_score": null,
              "structural_completeness_reasoning": "",
              "material_extraction_score": null,
              "material_extraction_reasoning": "",
              "process_steps_score": null,
              "process_steps_reasoning": "",
              "equipment_extraction_score": null,
              "equipment_extraction_reasoning": "",
              "conditions_extraction_score": null,
              "conditions_extraction_reasoning": "",
              "semantic_accuracy_score": null,
              "semantic_accuracy_reasoning": "",
              "format_compliance_score": null,
              "format_compliance_reasoning": "",
              "overall_score": null,
              "overall_reasoning": ""
            },
            "confidence_level": null,
            "missing_information": [],
            "extraction_errors": [],
            "improvement_suggestions": []
          }
        },
        {
          "evaluation": {
            "reasoning": "",
            "scores": {
              "structural_completeness_score": null,
              "structural_completeness_reasoning": "",
              "material_extraction_score": null,
              "material_extraction_reasoning": "",
              "process_steps_score": null,
              "process_steps_reasoning": "",
              "equipment_extraction_score": null,
              "equipment_extraction_reasoning": "",
              "conditions_extraction_score": null,
              "conditions_extraction_reasoning": "",
              "semantic_accuracy_score": null,
              "semantic_accuracy_reasoning": "",
              "format_compliance_score": null,
              "format_compliance_reasoning": "",
              "overall_score": null,
              "overall_reasoning": ""
            },
            "confidence_level": null,
            "missing_information": [],
            "extraction_errors": [],
            "improvement_suggestions": []
          }
        },
        {
          "evaluation": {
            "reasoning": "",
            "scores": {
              "structural_completeness_score": null,
              "structural_completeness_reasoning": "",
              "material_extraction_score": null,
              "material_extraction_reasoning": "",
              "process_steps_score": null,
              "process_steps_reasoning": "",
              "equipment_extraction_score": null,
              "equipment_extraction_reasoning": "",
              "conditions_extraction_score": null,
              "conditions_extraction_reasoning": "",
              "semantic_accuracy_score": null,
              "semantic_accuracy_reasoning": "",
              "format_compliance_score": null,
              "format_compliance_reasoning": "",
              "overall_score": null,
              "overall_reasoning": ""
            },
            "confidence_level": null,
            "missing_information": [],
            "extraction_errors": [],
            "improvement_suggestions": []
          }
        },
        {
          "evaluation": {
            "reasoning": "",
            "scores": {
              "structural_completeness_score": null,
              "structural_completeness_reasoning": "",
              "material_extraction_score": null,
              "material_extraction_reasoning": "",
              "process_steps_score": null,
              "process_steps_reasoning": "",
              "equipment_extraction_score": null,
              "equipment_extraction_reasoning": "",
              "conditions_extraction_score": null,
              "conditions_extraction_reasoning": "",
              "semantic_accuracy_score": null,
              "semantic_accuracy_reasoning": "",
              "format_compliance_score": null,
              "format_compliance_reasoning": "",
              "overall_score": null,
              "overall_reasoning": ""
            },
            "confidence_level": null,
            "missing_information": [],
            "extraction_errors": [],
            "improvement_suggestions": []
          }
        }
      ]
    },
    {
      "material_name": "HA",
      "human_recipe": {
        "target_compound": "HA",
        "target_compound_type": "ceramics & glasses",
        "synthesis_method": "precipitation",
        "starting_materials": [
          {
            "vendor": null,
            "name": "calcium hydroxide",
            "amount": null,
            "unit": null,
            "purity": null
          },
          {
            "vendor": null,
            "name": "phosphoric acid",
            "amount": null,
            "unit": null,
            "purity": null
          },
          {
            "vendor": null,
            "name": "deionized water",
            "amount": null,
            "unit": null,
            "purity": null
          }
        ],
        "steps": [
          {
            "step_number": 1,
            "action": "disperse",
            "description": "Calcium hydroxide was first dispersed into the deionized water.",
            "materials": [
              {
                "vendor": null,
                "name": "calcium hydroxide",
                "amount": null,
                "unit": null,
                "purity": null
              },
              {
                "vendor": null,
                "name": "deionized water",
                "amount": null,
                "unit": null,
                "purity": null
              }
            ],
            "equipment": [],
            "conditions": {
              "temperature": null,
              "temp_unit": null,
              "duration": null,
              "time_unit": null,
              "pressure": null,
              "pressure_unit": null,
              "atmosphere": null,
              "stirring": null,
              "stirring_speed": null,
              "ph": null
            }
          },
          {
            "step_number": 2,
            "action": "add",
            "description": "Phosphoric acid was poured into the suspension.",
            "materials": [
              {
                "vendor": null,
                "name": "phosphoric acid",
                "amount": null,
                "unit": null,
                "purity": null
              }
            ],
            "equipment": [],
            "conditions": {
              "temperature": null,
              "temp_unit": null,
              "duration": null,
              "time_unit": null,
              "pressure": null,
              "pressure_unit": null,
              "atmosphere": null,
              "stirring": null,
              "stirring_speed": null,
              "ph": null
            }
          },
          {
            "step_number": 3,
            "action": "mix",
            "description": "Aggressive agitation was carried out on a magnetic stir-plate.",
            "materials": [],
            "equipment": [
              {
                "name": "magnetic stir-plate",
                "instrument_vendor": null,
                "settings": null
              }
            ],
            "conditions": {
              "temperature": null,
              "temp_unit": null,
              "duration": 10.0,
              "time_unit": "min",
              "pressure": null,
              "pressure_unit": null,
              "atmosphere": null,
              "stirring": true,
              "stirring_speed": 300.0,
              "ph": null
            }
          },
          {
            "step_number": 4,
            "action": "precipitate",
            "description": "The HA powders were precipitated out in the beaker.",
            "materials": [
              {
                "vendor": null,
                "name": "HA powders",
                "amount": null,
                "unit": null,
                "purity": null
              }
            ],
            "equipment": [],
            "conditions": {
              "temperature": null,
              "temp_unit": null,
              "duration": null,
              "time_unit": null,
              "pressure": null,
              "pressure_unit": null,
              "atmosphere": null,
              "stirring": null,
              "stirring_speed": null,
              "ph": null
            }
          },
          {
            "step_number": 5,
            "action": "dry",
            "description": "The HA powders were dried in a digitally-controlled oven.",
            "materials": [
              {
                "vendor": null,
                "name": "HA powders",
                "amount": null,
                "unit": null,
                "purity": null
              }
            ],
            "equipment": [
              {
                "name": "digitally-controlled oven",
                "instrument_vendor": null,
                "settings": null
              }
            ],
            "conditions": {
              "temperature": null,
              "temp_unit": null,
              "duration": null,
              "time_unit": null,
              "pressure": null,
              "pressure_unit": null,
              "atmosphere": null,
              "stirring": null,
              "stirring_speed": null,
              "ph": null
            }
          }
        ],
        "equipment": [
          {
            "name": "magnetic stir-plate",
            "instrument_vendor": null,
            "settings": null
          },
          {
            "name": "digitally-controlled oven",
            "instrument_vendor": null,
            "settings": null
          }
        ],
        "notes": null
      },
      "evaluations": [
        {
          "evaluation": {
            "reasoning": "",
            "scores": {
              "structural_completeness_score": null,
              "structural_completeness_reasoning": "",
              "material_extraction_score": null,
              "material_extraction_reasoning": "",
              "process_steps_score": null,
              "process_steps_reasoning": "",
              "equipment_extraction_score": null,
              "equipment_extraction_reasoning": "",
              "conditions_extraction_score": null,
              "conditions_extraction_reasoning": "",
              "semantic_accuracy_score": null,
              "semantic_accuracy_reasoning": "",
              "format_compliance_score": null,
              "format_compliance_reasoning": "",
              "overall_score": null,
              "overall_reasoning": ""
            },
            "confidence_level": null,
            "missing_information": [],
            "extraction_errors": [],
            "improvement_suggestions": []
          }
        },
        {
          "evaluation": {
            "reasoning": "",
            "scores": {
              "structural_completeness_score": null,
              "structural_completeness_reasoning": "",
              "material_extraction_score": null,
              "material_extraction_reasoning": "",
              "process_steps_score": null,
              "process_steps_reasoning": "",
              "equipment_extraction_score": null,
              "equipment_extraction_reasoning": "",
              "conditions_extraction_score": null,
              "conditions_extraction_reasoning": "",
              "semantic_accuracy_score": null,
              "semantic_accuracy_reasoning": "",
              "format_compliance_score": null,
              "format_compliance_reasoning": "",
              "overall_score": null,
              "overall_reasoning": ""
            },
            "confidence_level": null,
            "missing_information": [],
            "extraction_errors": [],
            "improvement_suggestions": []
          }
        },
        {
          "evaluation": {
            "reasoning": "",
            "scores": {
              "structural_completeness_score": null,
              "structural_completeness_reasoning": "",
              "material_extraction_score": null,
              "material_extraction_reasoning": "",
              "process_steps_score": null,
              "process_steps_reasoning": "",
              "equipment_extraction_score": null,
              "equipment_extraction_reasoning": "",
              "conditions_extraction_score": null,
              "conditions_extraction_reasoning": "",
              "semantic_accuracy_score": null,
              "semantic_accuracy_reasoning": "",
              "format_compliance_score": null,
              "format_compliance_reasoning": "",
              "overall_score": null,
              "overall_reasoning": ""
            },
            "confidence_level": null,
            "missing_information": [],
            "extraction_errors": [],
            "improvement_suggestions": []
          }
        },
        {
          "evaluation": {
            "reasoning": "",
            "scores": {
              "structural_completeness_score": null,
              "structural_completeness_reasoning": "",
              "material_extraction_score": null,
              "material_extraction_reasoning": "",
              "process_steps_score": null,
              "process_steps_reasoning": "",
              "equipment_extraction_score": null,
              "equipment_extraction_reasoning": "",
              "conditions_extraction_score": null,
              "conditions_extraction_reasoning": "",
              "semantic_accuracy_score": null,
              "semantic_accuracy_reasoning": "",
              "format_compliance_score": null,
              "format_compliance_reasoning": "",
              "overall_score": null,
              "overall_reasoning": ""
            },
            "confidence_level": null,
            "missing_information": [],
            "extraction_errors": [],
            "improvement_suggestions": []
          }
        }
      ]
    },
    {
      "material_name": "Cs3Bi2I9–hydroxyapatite composite",
      "human_recipe": {
        "target_compound": "Cs3Bi2I9–hydroxyapatite composite",
        "target_compound_type": "composites",
        "synthesis_method": "spark plasma sintering",
        "starting_materials": [
          {
            "vendor": null,
            "name": "Cs3Bi2I9",
            "amount": null,
            "unit": "g",
            "purity": null
          },
          {
            "vendor": null,
            "name": "HA",
            "amount": null,
            "unit": "g",
            "purity": null
          }
        ],
        "steps": [
          {
            "step_number": 1,
            "action": "mix",
            "description": "Cs3Bi2I9 with HA in a mortar and pestle",
            "materials": [
              {
                "vendor": null,
                "name": "Cs3Bi2I9",
                "amount": null,
                "unit": null,
                "purity": null
              },
              {
                "vendor": null,
                "name": "HA",
                "amount": null,
                "unit": null,
                "purity": null
              }
            ],
            "equipment": [
              {
                "name": "mortar and pestle",
                "instrument_vendor": null,
                "settings": null
              }
            ],
            "conditions": null
          },
          {
            "step_number": 2,
            "action": "heat",
            "description": "SPS consolidation",
            "materials": [
              {
                "vendor": null,
                "name": "Cs3Bi2I9",
                "amount": null,
                "unit": null,
                "purity": null
              },
              {
                "vendor": null,
                "name": "HA",
                "amount": null,
                "unit": null,
                "purity": null
              }
            ],
            "equipment": [
              {
                "name": "Model 10-3 SPS system",
                "instrument_vendor": "Thermal Tech. LLC.",
                "settings": "current pattern of 25 ms on and 3 ms off"
              }
            ],
            "conditions": {
              "temperature": 500.0,
              "temp_unit": "℃",
              "duration": 5.0,
              "time_unit": "min",
              "pressure": 400.0,
              "pressure_unit": "MPa",
              "atmosphere": "Ar",
              "stirring": null,
              "stirring_speed": null,
              "ph": null
            }
          },
          {
            "step_number": 3,
            "action": "cool",
            "description": "air cool in Ar atmosphere",
            "materials": [],
            "equipment": [],
            "conditions": {
              "temperature": null,
              "temp_unit": null,
              "duration": null,
              "time_unit": null,
              "pressure": null,
              "pressure_unit": null,
              "atmosphere": "Ar",
              "stirring": null,
              "stirring_speed": null,
              "ph": null
            }
          },
          {
            "step_number": 4,
            "action": "wash",
            "description": "mechanically polished in anhydrous ethanol with a 1200 grit sandpaper, and then stored in a vacuum desiccator",
            "materials": [
              {
                "vendor": null,
                "name": "anhydrous ethanol",
                "amount": null,
                "unit": null,
                "purity": null
              }
            ],
            "equipment": [],
            "conditions": null
          }
        ],
        "equipment": [
          {
            "name": "Model 10-3 SPS system",
            "instrument_vendor": "Thermal Tech. LLC.",
            "settings": "current pattern of 25 ms on and 3 ms off"
          },
          {
            "name": "graphite die",
            "instrument_vendor": null,
            "settings": null
          },
          {
            "name": "tungsten carbide die",
            "instrument_vendor": null,
            "settings": null
          }
        ],
        "notes": "The Cs3Bi2I9 + HA composite pellets were synthesized by first mixing equal masses of Cs3Bi2I9 with HA in a mortar and pestle followed by SPS consolidation. A similar consolidation procedure was applied with a peak consolidation temperature of 500 ℃ and a maximum pressure of 400 MPa. Instead of using a graphite die, a tungsten carbide die was used to hold the mixing powders."
      },
      "evaluations": [
        {
          "evaluation": {
            "reasoning": "",
            "scores": {
              "structural_completeness_score": null,
              "structural_completeness_reasoning": "",
              "material_extraction_score": null,
              "material_extraction_reasoning": "",
              "process_steps_score": null,
              "process_steps_reasoning": "",
              "equipment_extraction_score": null,
              "equipment_extraction_reasoning": "",
              "conditions_extraction_score": null,
              "conditions_extraction_reasoning": "",
              "semantic_accuracy_score": null,
              "semantic_accuracy_reasoning": "",
              "format_compliance_score": null,
              "format_compliance_reasoning": "",
              "overall_score": null,
              "overall_reasoning": ""
            },
            "confidence_level": null,
            "missing_information": [],
            "extraction_errors": [],
            "improvement_suggestions": []
          }
        },
        {
          "evaluation": {
            "reasoning": "",
            "scores": {
              "structural_completeness_score": null,
              "structural_completeness_reasoning": "",
              "material_extraction_score": null,
              "material_extraction_reasoning": "",
              "process_steps_score": null,
              "process_steps_reasoning": "",
              "equipment_extraction_score": null,
              "equipment_extraction_reasoning": "",
              "conditions_extraction_score": null,
              "conditions_extraction_reasoning": "",
              "semantic_accuracy_score": null,
              "semantic_accuracy_reasoning": "",
              "format_compliance_score": null,
              "format_compliance_reasoning": "",
              "overall_score": null,
              "overall_reasoning": ""
            },
            "confidence_level": null,
            "missing_information": [],
            "extraction_errors": [],
            "improvement_suggestions": []
          }
        },
        {
          "evaluation": {
            "reasoning": "",
            "scores": {
              "structural_completeness_score": null,
              "structural_completeness_reasoning": "",
              "material_extraction_score": null,
              "material_extraction_reasoning": "",
              "process_steps_score": null,
              "process_steps_reasoning": "",
              "equipment_extraction_score": null,
              "equipment_extraction_reasoning": "",
              "conditions_extraction_score": null,
              "conditions_extraction_reasoning": "",
              "semantic_accuracy_score": null,
              "semantic_accuracy_reasoning": "",
              "format_compliance_score": null,
              "format_compliance_reasoning": "",
              "overall_score": null,
              "overall_reasoning": ""
            },
            "confidence_level": null,
            "missing_information": [],
            "extraction_errors": [],
            "improvement_suggestions": []
          }
        },
        {
          "evaluation": {
            "reasoning": "",
            "scores": {
              "structural_completeness_score": null,
              "structural_completeness_reasoning": "",
              "material_extraction_score": null,
              "material_extraction_reasoning": "",
              "process_steps_score": null,
              "process_steps_reasoning": "",
              "equipment_extraction_score": null,
              "equipment_extraction_reasoning": "",
              "conditions_extraction_score": null,
              "conditions_extraction_reasoning": "",
              "semantic_accuracy_score": null,
              "semantic_accuracy_reasoning": "",
              "format_compliance_score": null,
              "format_compliance_reasoning": "",
              "overall_score": null,
              "overall_reasoning": ""
            },
            "confidence_level": null,
            "missing_information": [],
            "extraction_errors": [],
            "improvement_suggestions": []
          }
        }
      ]
    }
  ]
}

File: annotations/8c37fd10addf6d79f84ec2d5f4a8e5c6d6ef676f/result.json (part 2 of 10)
[
          "notes": "The synthesis follows the reaction: 10Ca(OH)2 + 6H3PO4 → Ca10(PO4)6(OH)2 + 18H2O. The text is cut off after mentioning drying in a digitally-controlled oven, so the exact drying temperature and duration are not specified."
        },
        "evaluations": [
          {
            "judge_llm": "claude-sonnet-4.6",
            "evaluation": {
              "reasoning": "The extraction targets the hydroxyapatite (HA) synthesis sub-procedure described in Section 2.1 of the source text. The source describes a wet chemical deposition of Ca10(PO4)6(OH)2 from Ca(OH)2 and H3PO4 following a stoichiometric reaction, with agitation at 300 r/min for 10 min, followed by precipitation and drying in a digitally-controlled oven. Notably, the source text is explicitly cut off mid-sentence after mentioning the drying step ('then dried in a digitally-controlled oven with a'), so drying temperature and duration are genuinely absent from the source. The extraction correctly identifies the target compound, synthesis method, starting materials, and process steps. The five-step process is logically organized and captures all described actions. Equipment is correctly identified. Conditions that are absent from the source (temperature, drying duration, atmosphere, pH) are correctly left null. The unit field 'stoichiometric' for amounts is a minor schema deviation but conveys the correct meaning. Overall, the extraction is highly faithful to the source text.",
              "scores": {
                "structural_completeness_score": 4.5,
                "structural_completeness_reasoning": "The extraction captures all major synthesis components described in the source: target compound (Ca10(PO4)6(OH)2), synthesis method (precipitation), all three starting materials (Ca(OH)2, H3PO4, deionized water), all five process steps (disperse Ca(OH)2, add H3PO4, agitate, precipitate, dry), and the relevant equipment (magnetic stir-plate, digitally-controlled oven). The stoichiometric reaction equation is noted in the notes field. The only minor gap is that the 'dissolve' action label for step 1 is slightly imprecise — the source says 'dispersed' rather than dissolved — but this is a minor semantic nuance. The source text is cut off before specifying drying conditions, so those nulls are correct. Structural completeness is excellent.",
                "material_extraction_score": 4.5,
                "material_extraction_reasoning": "All three starting materials are correctly identified: calcium hydroxide (Ca(OH)2), phosphoric acid (H3PO4), and deionized water. The target compound Ca10(PO4)6(OH)2 is correctly named. No specific amounts, purities, or vendor information are provided in the source for the HA synthesis, so null values are appropriate. The use of 'stoichiometric' as a unit value for amounts is a minor schema deviation (it is a descriptor rather than a unit), but it accurately conveys that stoichiometric amounts were used as stated in the source. Vendor and purity information are correctly left null. Material extraction is nearly complete and accurate.",
                "process_steps_score": 4.5,
                "process_steps_reasoning": "The five process steps are logically sequenced and accurately reflect the source text: (1) dispersing Ca(OH)2 in water, (2) adding H3PO4, (3) agitating at 300 r/min for 10 min, (4) precipitation, and (5) drying. The action labels are reasonable: 'dissolve' for step 1 is slightly imprecise (source says 'dispersed'), 'add' for step 2, 'mix' for step 3, 'precipitate' for step 4, and 'dry' for step 5. The descriptions accurately paraphrase the source. The stirring speed (300 r/min) and duration (10 min) are correctly captured in step 3. The drying step correctly notes the digitally-controlled oven without fabricating temperature or duration values that are absent from the source. Overall, process steps are well-captured.",
                "equipment_extraction_score": 4.5,
                "equipment_extraction_reasoning": "Both pieces of equipment explicitly mentioned in the HA synthesis are correctly identified: the magnetic stir-plate (with the correct setting of 300 r/min) and the digitally-controlled oven. Vendor information is correctly left null as none is provided in the source for these instruments. The settings field for the oven is null, which is correct since the source text is cut off before specifying oven settings. Equipment extraction is complete and accurate for the information available in the source.",
                "conditions_extraction_score": 4.5,
                "conditions_extraction_reasoning": "The stirring speed (300 r/min) and duration (10 min) for the agitation step are correctly captured. Temperature, pressure, atmosphere, and pH are all null throughout, which is correct since the source does not specify these for the HA synthesis steps. The drying temperature and duration are null, which is correct given the source text is explicitly cut off before providing these values. The stirring boolean is correctly set to true for step 3. Conditions extraction is accurate and appropriately conservative.",
                "semantic_accuracy_score": 4.5,
                "semantic_accuracy_reasoning": "The scientific meaning of the HA synthesis is faithfully preserved. The wet chemical deposition method is correctly classified as 'precipitation'. The stoichiometric reaction (10Ca(OH)2 + 6H3PO4 → Ca10(PO4)6(OH)2 + 18H2O) is noted in the notes field. The incongruity of using 'stoichiometric' as a unit rather than a descriptor is minor. The note about the text being cut off is a valuable and accurate observation. The action 'dissolve' for step 1 is slightly semantically imprecise (the source says 'dispersed'), but this does not significantly alter the scientific meaning. Overall semantic accuracy is high.",
                "format_compliance_score": 4.0,
                "format_compliance_reasoning": "The extraction largely adheres to the expected ontology schema. Fields are properly structured with correct data types (floats for numeric values, booleans for stirring, null for absent values). The main schema deviation is using 'stoichiometric' as a unit value in the amount/unit fields — 'stoichiometric' is a descriptor of the quantity relationship, not a standard unit (e.g., g, mol, mL). Ideally, the amount field should be null and a note about stoichiometric proportions added to the description or notes. The equipment list at the top level correctly mirrors the equipment used in steps. The notes field is used appropriately to capture the reaction equation and the text truncation observation. Overall format compliance is good with one minor deviation.",
                "overall_score": 4.4,
                "overall_reasoning": "The extraction of the hydroxyapatite (Ca10(PO4)6(OH)2) synthesis ontology is of high quality. The target compound, synthesis method, starting materials, process steps, equipment, and conditions are all accurately and completely captured relative to what is available in the source text. The five-step process flow is logically organized and semantically faithful to the source. Null values are appropriately used for information absent from the source (vendor, purity, amounts, drying conditions, temperature, atmosphere, pH), demonstrating correct extraction behavior. The main minor issues are: (1) use of 'stoichiometric' as a unit value rather than a descriptor, which is a schema deviation; (2) the action label 'dissolve' for step 1 is slightly imprecise (source says 'dispersed'). The notes field is used effectively to capture the reaction equation and acknowledge the text truncation. Overall, this is a strong extraction that faithfully represents the source synthesis procedure."
              },
              "confidence_level": "high",
              "missing_information": [
                "Drying temperature and duration for the HA powder drying step are absent from the extraction — however, this is correct behavior since the source text is cut off before specifying these values."
              ],
              "extraction_errors": [
                "Step 1 action label is 'dissolve' but the source text states 'dispersed' — Ca(OH)2 is a suspension, not a solution, making 'disperse' more accurate than 'dissolve'.",
                "Using 'stoichiometric' as a unit value in the amount/unit fields is a schema deviation; 'stoichiometric' is a descriptor, not a unit of measurement."
              ],
              "improvement_suggestions": [
                "Change the action label for step 1 from 'dissolve' to 'disperse' to more accurately reflect the source text, which describes Ca(OH)2 being dispersed (as a suspension) rather than dissolved.",
                "Replace 'stoichiometric' in the unit field with null and add a note in the step description that stoichiometric amounts were used, to maintain schema compliance while preserving the information.",
                "Consider adding the chemical formula Ca(OH)2 as an alternate name or identifier for calcium hydroxide, and H3PO4 for phosphoric acid, to improve chemical precision in the material entries."
              ]
            },
            "overall_score": 4.4
          },
          {
            "judge_llm": "gemini-3-flash",
            "evaluation": {
              "reasoning": "The extraction focuses on the synthesis of hydroxyapatite (HA) as requested by the target material. The system correctly identified the starting materials and the sequence of steps from the wet chemical deposition method described in Section 2.1. It accurately captured the stirring speed and duration from the text. However, the source text for the HA synthesis is truncated in the provided snippet (ending at 'with a'), which explains why the drying temperature and time are missing; the extractor correctly noted this in the 'notes' field rather than hallucinating values.",
              "scores": {
                "structural_completeness_score": 5.0,
                "structural_completeness_reasoning": "The extraction captures all components present in the provided text for the HA synthesis, including materials, equipment, and the specific process sequence.",
                "material_extraction_score": 5.0,
                "material_extraction_reasoning": "Starting materials (calcium hydroxide, phosphoric acid, deionized water) are correctly identified. The use of 'stoichiometric' in the unit field is a faithful representation of the text 'Stoichiometric amounts'.",
                "process_steps_score": 5.0,
                "process_steps_reasoning": "The steps (disperse/dissolve, add, mix/agitate, precipitate, dry) follow the logical and chronological order described in the experimental section.",
                "equipment_extraction_score": 5.0,
                "equipment_extraction_reasoning": "The magnetic stir-plate and digitally-controlled oven were correctly identified from the text.",
                "conditions_extraction_score": 5.0,
                "conditions_extraction_reasoning": "The stirring speed (300 r/min) and duration (10 min) are accurately extracted. No other conditions were present in the source text for this specific material.",
                "semantic_accuracy_score": 5.0,
                "semantic_accuracy_reasoning": "The extraction maintains the scientific meaning of the wet chemical deposition process without misinterpretation.",
                "format_compliance_score": 5.0,
                "format_compliance_reasoning": "The output is a valid JSON that adheres to the schema, using appropriate data types for numerical values and nulls for missing information.",
                "overall_score": 5.0,
                "overall_reasoning": ""
              },
              "confidence_level": "high",
              "missing_information": [
                "Drying temperature and duration (absent in source text due to truncation)."
              ],
              "extraction_errors": [],
              "improvement_suggestions": []
            },
            "overall_score": 5.0
          },
          {
            "judge_llm": "qwen3.5-397b-a17b",
            "evaluation": {
              "reasoning": "The extraction successfully captures the hydroxyapatite (HA) synthesis procedure from Section 2.1 of the source text. The ontology correctly identifies the target compound (Ca10(PO4)6(OH)2), synthesis method (precipitation), starting materials (calcium hydroxide, phosphoric acid, deionized water), and the sequential process steps. The extraction appropriately handles missing information by leaving fields null where the source text does not provide specific values (e.g., drying temperature and duration are cut off in the original text). The equipment list captures the magnetic stir-plate and oven mentioned. The notes field appropriately documents that the text is truncated regarding drying conditions. Overall, this is a high-quality extraction that faithfully represents the available synthesis information without hallucination.",
              "scores": {
                "structural_completeness_score": 4.5,
                "structural_completeness_reasoning": "The extraction captures all major synthesis components present in the source text: target compound, synthesis method, starting materials, process steps, equipment, and conditions. The structure is well-organized with logical step sequencing. The only limitation is that the source text itself is truncated regarding drying conditions, which the extraction correctly reflects by leaving those fields null and noting this in the notes field. This is appropriate behavior, not an extraction error.",
                "material_extraction_score": 5.0,
                "material_extraction_reasoning": "All starting materials are correctly identified: calcium hydroxide, phosphoric acid, and deionized water. The stoichiometric nature of the amounts is correctly captured. Vendor and purity information are appropriately left null since the source text does not provide these details for HA synthesis (unlike Cs3Bi2I9 synthesis where Alfa Aesar is mentioned). The target compound formula is accurate. No hallucination or misidentification of materials.",
                "process_steps_score": 4.5,
                "process_steps_reasoning": "The five steps accurately represent the synthesis workflow: (1) dissolve calcium hydroxide, (2) add phosphoric acid, (3) mix/stir, (4) precipitate, (5) dry. Action classifications are appropriate. Step 3 correctly captures the stirring speed (300 r/min) and duration (10 min). The step sequence follows the source text logic. Minor improvement: the 'precipitate' step could be more explicitly linked to the observation that powders precipitated out in the beaker.",
                "equipment_extraction_score": 4.5,
                "equipment_extraction_reasoning": "The magnetic stir-plate and digitally-controlled oven are correctly extracted. The stirring speed setting (300 r/min) is captured for the stir-plate. The beaker mentioned in the source ('precipitated out in the beaker') is not included in equipment, which is a minor omission. Vendor information is correctly null as no vendor is specified for HA synthesis equipment in the source. Overall accurate equipment identification.",
                "conditions_extraction_score": 4.5,
                "conditions_extraction_reasoning": "The mixing step correctly captures duration (10 min) and stirring speed (300 r/min). Temperature, pressure, and atmosphere are appropriately null for the HA synthesis steps as the source does not specify these (room temperature is implied but not explicitly stated for HA synthesis, unlike the Cs3Bi2I9 synthesis which explicitly mentions RT). The drying conditions are correctly null with appropriate notation in the notes field that the text is cut off. This demonstrates proper handling of incomplete source information.",
                "semantic_accuracy_score": 5.0,
                "semantic_accuracy_reasoning": "The scientific meaning is faithfully preserved. The reaction stoichiometry is correctly noted. The process flow accurately reflects the wet chemical deposition method described. The extraction correctly distinguishes between what is stated in the source versus what is missing (drying conditions). No misinterpretation of the synthesis procedure. The notes field appropriately contextualizes the truncation issue without introducing false information.",
                "format_compliance_score": 5.0,
                "format_compliance_reasoning": "The JSON structure adheres to the expected ontology schema. All required fields are present with appropriate data types. Null values are used correctly for missing information rather than omitting fields or inserting fabricated values. The nested structure for materials, steps, equipment, and conditions follows the schema requirements. The notes field provides valuable context about source text limitations.",
                "overall_score": 4.7,
                "overall_reasoning": "This is an excellent extraction that demonstrates best practices in scientific information extraction. The system correctly identifies all synthesis components present in the source text, accurately captures numerical values and units where provided, and appropriately handles missing information by using null values rather than hallucinating data. The extraction correctly notes the source text truncation regarding drying conditions. All seven evaluation criteria score highly (4.5-5.0), reflecting accurate material identification, logical process step sequencing, proper equipment capture, correct condition recording, faithful semantic preservation, and schema compliance. The only minor improvements would be including the beaker as equipment and potentially adding the reaction equation to a dedicated field if the schema supports it. This extraction exemplifies how to handle incomplete source text without introducing errors."
              },
              "confidence_level": "high",
              "missing_information": [],
              "extraction_errors": [],
              "improvement_suggestions": [
                "Consider adding the reaction equation (10Ca(OH)2 + 6H3PO4 → Ca10(PO4)6(OH)2 + 18H2O) to a dedicated reaction field if the schema supports it, rather than only in notes",
                "The 'precipitate' step (step 4) could potentially include the beaker as equipment since it's mentioned in the source text",
                "Consider adding 'deionized water' to the equipment or conditions for the dissolution step to clarify it serves as the solvent medium"
              ]
            },
            "overall_score": 4.7
          },
          {
            "judge_llm": "deepseek-v3.2",
            "evaluation": {
              "reasoning": "The source text describes the synthesis of hydroxyapatite (HA) powder via a wet chemical precipitation method. The extracted ontology correctly identifies the target compound, synthesis method, starting materials, and key process steps. The extraction is largely accurate and complete for the information explicitly provided in the text. It correctly omits details not specified, such as exact amounts, drying conditions, and vendor information. The main limitation is the incomplete capture of the final drying step's description, which is truncated in the source text. The ontology structure is well-adhered to, and the semantic meaning of the synthesis is preserved.",
              "scores": {
                "structural_completeness_score": 4.5,
                "structural_completeness_reasoning": "The extraction captures all major structural components present in the source text: target compound, method, starting materials, and a logical sequence of steps (dispersion, addition, mixing, precipitation, drying). The only minor omission is the explicit mention of the 'beaker' as equipment in the precipitation step, though this is a low-impact detail. The structure correctly reflects the synthesis procedure described.",
                "material_extraction_score": 4.5,
                "material_extraction_reasoning": "Material names are accurately extracted (calcium hydroxide, phosphoric acid, deionized water). The use of 'stoichiometric' for the unit of the reactants is correct and faithfully represents the text's phrasing ('Stoichiometric amounts'). Quantities and purities are correctly left null as they are not specified. The only minor point is that 'deionized water' is listed as a starting material, which is technically correct, but its role as a solvent is implicit in the steps.",
                "process_steps_score": 4.5,
                "process_steps_reasoning": "The five steps are logically sequenced and correctly classified (dissolve, add, mix, precipitate, dry). Descriptions are concise and accurate paraphrases of the source. The action 'precipitate' is appropriately used. The flow mirrors the experimental procedure. No steps are missing, and no hallucinated steps are present.",
                "equipment_extraction_score": 4.0,
                "equipment_extraction_reasoning": "Explicitly named equipment ('magnetic stir-plate', 'digitally-controlled oven') are correctly identified and listed. The stirring speed setting (300 r/min) is accurately captured. Vendor information is correctly left null. The 'beaker' mentioned in the precipitation step is not extracted as equipment, which is a minor omission but does not impact the core synthesis understanding. No hallucinated equipment is present.",
                "conditions_extraction_score": 4.0,
                "conditions_extraction_reasoning": "The key specified condition—stirring duration (10 min) and speed (300 r/min)—is accurately captured in step 3. Other conditions (temperature, pressure, atmosphere, pH) are correctly left null as they are not stated. The extraction correctly avoids inferring unspecified drying temperature or time. The conditions field is properly populated where data exists.",
                "semantic_accuracy_score": 5.0,
                "semantic_accuracy_reasoning": "The extraction perfectly preserves the scientific meaning and intent of the source text. The chemical reaction is noted, the method is correctly identified as precipitation, and the procedural descriptions are semantically faithful. There is no misinterpretation of chemical names, actions, or process intent. The notes field appropriately clarifies the source text's truncation.",
                "format_compliance_score": 5.0,
                "format_compliance_reasoning": "The JSON structure fully complies with the expected GeneralSynthesisOntology schema. All required fields are present and correctly typed (e.g., lists for materials and steps, objects for conditions). Data types are appropriate (strings, numbers, nulls). The structure is clean, well-organized, and adheres to the specified format without errors.",
                "overall_score": 4.5,
                "overall_reasoning": "The extraction is of high quality, demonstrating accurate capture of the synthesis procedure for hydroxyapatite from the provided text. Strengths include excellent semantic accuracy, strong format compliance, and correct handling of absent information (not penalizing for missing details). Minor weaknesses include the omission of the 'beaker' as equipment and the slightly incomplete description of the drying step (though this is noted). The overall performance is very good, with an average score reflecting robust and reliable information extraction."
              },
              "confidence_level": "high",
              "missing_information": [
                "The 'beaker' mentioned as the vessel for precipitation is not listed in the equipment array."
              ],
              "extraction_errors": [],
              "improvement_suggestions": [
                "Consider extracting common laboratory vessels (beakers, flasks) mentioned in the text into the equipment list, even if vendor/model is unknown, to enhance completeness.",
                "The description for step 5 ('dried in a digitally-controlled oven') could be slightly expanded to mirror the source text's phrasing more closely, though the current entry is acceptable."
              ]
            },
            "overall_score": 4.5
          }
        ]
      },
      {
        "material": "Cs3Bi2I9-Ca10(PO4)6(OH)2",
        "synthesis": {
          "target_compound": "Cs3Bi2I9-Ca10(PO4)6(OH)2 (Cs3Bi2I9-hydroxyapatite composite)",
          "target_compound_type": "composites",
          "synthesis_method": "spark plasma sintering",
          "starting_materials": [
            {
              "vendor": "Alfa Aesar",
              "name": "CsI",
              "amount": 390.0,
              "unit": "mg",
              "purity": null
            },
            {
              "vendor": "Alfa Aesar",
              "name": "BiI3",
              "amount": 590.0,
              "unit": "mg",
              "purity": null
            },
            {
              "vendor": null,
              "name": "Deionized water",
              "amount": 20.0,
              "unit": "mL",
              "purity": null
            },
            {
              "vendor": null,
              "name": "Methanol",
              "amount": 20.0,
              "unit": "mL",
              "purity": null
            },
            {
              "vendor": null,
              "name": "Calcium hydroxide",
              "amount": null,
              "unit": "stoichiometric",
              "purity": null
            },
            {
              "vendor": null,
              "name": "Phosphoric acid (H3PO4)",
              "amount": null,
              "unit": "stoichiometric",
              "purity": null
            }
          ],
          "steps": [
            {
              "step_number": 1,
              "action": "dissolve",
              "description": "Dissolve CsI in deionized water and BiI3 in methanol separately.",
              "materials": [
                {
                  "vendor": "Alfa Aesar",
                  "name": "CsI",
                  "amount": 390.0,
                  "unit": "mg",
                  "purity": null
                },
                {
                  "vendor": null,
                  "name": "Deionized water",
                  "amount": 20.0,
                  "unit": "mL",
                  "purity": null
                },
                {
                  "vendor": "Alfa Aesar",
                  "name": "BiI3",
                  "amount": 590.0,
                  "unit": "mg",
                  "purity": null
                },
                {
                  "vendor": null,
                  "name": "Methanol",
                  "amount": 20.0,
                  "unit": "mL",
                  "purity": null
                }
              ],
              "equipment": [],
              "conditions": {
                "temperature": null,
                "temp_unit": null,
                "duration": null,
                "time_unit": null,
                "pressure": null,
                "pressure_unit": null,
                "atmosphere": null,
                "stirring": null,
                "stirring_speed": null,
                "ph": null
              }
            },
            {
              "step_number": 2,
              "action": "mix",
              "description": "Mix CsI solution in deionized water with BiI3 solution in methanol and vigorously stir by magnetic bars for 1 h at room temperature. A color change and powder precipitation are immediately visible upon mixing.",
              "materials": [
                {
                  "vendor": null,
                  "name": "CsI solution in deionized water",
                  "amount": null,
                  "unit": null,
                  "purity": null
                },
                {
                  "vendor": null,
                  "name": "BiI3 solution in methanol",
                  "amount": null,
                  "unit": null,
                  "purity": null
                }
              ],
              "equipment": [
                {
                  "name": "magnetic stirrer",
                  "instrument_vendor": null,
                  "settings": null
                }
              ],
              "conditions": {
                "temperature": 25.0,
                "temp_unit": "C",
                "duration": 1.0,
                "time_unit": "h",
                "pressure": null,
                "pressure_unit": null,
                "atmosphere": null,
                "stirring": true,
                "stirring_speed": null,
                "ph": null
              }
            },
            {
              "step_number": 3,
              "action": "centrifuge",
              "description": "Centrifuge the solution at 2000 r/min for 5 min, pour off the supernatant.",
              "materials": [],
              "equipment": [
                {
                  "name": "centrifuge",
                  "instrument_vendor": null,
                  "settings": "2000 r/min"
                }
              ],
              "conditions": {
                "temperature": null,
                "temp_unit": null,
                "duration": 5.0,
                "time_unit": "min",
                "pressure": null,
                "pressure_unit": null,
                "atmosphere": null,
                "stirring": null,
                "stirring_speed": null,
                "ph": null
              }
            },
            {
              "step_number": 4,
              "action": "dry",
              "description": "Dry the remaining precipitates (Cs3Bi2I9) in a centrifuge tube at 80 °C in a vacuum oven overnight.",
              "materials": [],
              "equipment": [
                {
                  "name": "vacuum oven",
                  "instrument_vendor": null,
                  "settings": "80 °C"
                }
              ],
              "conditions": {
                "temperature": 80.0,
                "temp_unit": "C",
                "duration": null,
                "time_unit": "overnight",
                "pressure": null,
                "pressure_unit": null,
                "atmosphere": "vacuum",
                "stirring": null,
                "stirring_speed": null,
                "ph": null
              }
            },
            {
              "step_number": 5,
              "action": "precipitate",
              "description": "Synthesize hydroxyapatite (HA) powders by wet chemical deposition: disperse stoichiometric amounts of calcium hydroxide into deionized water, then pour phosphoric acid into the suspension and agitate at 300 r/min for 10 min. HA powders precipitate out.",
              "materials": [
                {
                  "vendor": null,
                  "name": "Calcium hydroxide (Ca(OH)2)",
                  "amount": null,
                  "unit": "stoichiometric",
                  "purity": null
                },
                {
                  "vendor": null,
                  "name": "Phosphoric acid (H3PO4)",
                  "amount": null,
                  "unit": "stoichiometric",
                  "purity": null
                },
                {
                  "vendor": null,
                  "name": "Deionized water",
                  "amount": null,
                  "unit": null,
                  "purity": null
                }
              ],
              "equipment": [
                {
                  "name": "magnetic stir-plate",
                  "instrument_vendor": null,
                  "settings": "300 r/min"
                }
              ],
              "conditions": {
                "temperature": null,
                "temp_unit": null,
                "duration": 10.0,
                "time_unit": "min",
                "pressure": null,
                "pressure_unit": null,
                "atmosphere": null,
                "stirring": true,
                "stirring_speed": 300.0,
                "ph": null
              }
            },
            {
              "step_number": 6,
              "action": "dry",
              "description": "Dry the precipitated HA powders in a digitally-controlled oven.",
              "materials": [
                {
                  "vendor": null,
                  "name": "Hydroxyapatite (HA) precipitate",
                  "amount": null,
                  "unit": null,
                  "purity": null
                }
              ],
              "equipment": [
                {
                  "name": "digitally-controlled oven",
                  "instrument_vendor": null,
                  "settings": null
                }
              ],
              "conditions": {
                "temperature": null,
                "temp_unit": null,
                "duration": null,
                "time_unit": null,
                "pressure": null,
                "pressure_unit": null,
                "atmosphere": null,
                "stirring": null,
                "stirring_speed": null,
                "ph": null
              }
            },
            {
              "step_number": 7,
              "action": "mix",
              "description": "Mix equal masses of Cs3Bi2I9 with HA in a mortar and pestle.",
              "materials": [
                {
                  "vendor": null,
                  "name": "Cs3Bi2I9 powder",
                  "amount": null,
                  "unit": null,
                  "purity": null
                },
                {
                  "vendor": null,
                  "name": "Hydroxyapatite (HA) powder",
                  "amount": null,
                  "unit": null,
                  "purity": null
                }
              ],
              "equipment": [
                {
                  "name": "mortar and pestle",
                  "instrument_vendor": null,
                  "settings": null
                }
              ],
              "conditions": {
                "temperature": null,
                "temp_unit": null,
                "duration": null,
                "time_unit": null,
                "pressure": null,
                "pressure_unit": null,
                "atmosphere": null,
                "stirring": null,
                "stirring_speed": null,
                "ph": null
              }
            },
            {
              "step_number": 8,
              "action": "heat",
              "description": "Load ~1 g of mixed Cs3Bi2I9 + HA powders into a tungsten carbide die (inner diameter 6 mm) wrapped with graphite foil (0.20 mm thick). Consolidate by SPS at a peak temperature of 500 °C and maximum pressure of 400 MPa. Temperature increased from 25 to 500 °C at 100 °C/min; uniaxial pressure increased from 10 to 400 MPa at a steady rate to match temperature increase. Peak temperature and pressure held for 5 min, followed by air cool in Ar atmosphere. Current pattern: 25 ms on and 3 ms off.",
              "materials": [
                {
                  "vendor": null,
                  "name": "Cs3Bi2I9 + HA mixed powder",
                  "amount": 1.0,
                  "unit": "g",
                  "purity": null
                }
              ],
              "equipment": [
                {
                  "name": "Spark Plasma Sintering (SPS) system",
                  "instrument_vendor": "Thermal Tech. LLC.",
                  "settings": "Model 10-3; 100 °C/min heating rate; 25 ms on / 3 ms off current pattern; peak 500 °C, 400 MPa, held 5 min"
                },
                {
                  "name": "tungsten carbide die",
                  "instrument_vendor": null,
                  "settings": "inner diameter 6 mm"
                },
                {
                  "name": "graphite foil",
                  "instrument_vendor": null,
                  "settings": "0.20 mm thick"
                },
                {
                  "name": "K-type thermocouple",
                  "instrument_vendor": null,
                  "settings": "inserted into bottom punch ~2 mm below sample"
                }
              ],
              "conditions": {
                "temperature": 500.0,
                "temp_unit": "C",
                "duration": 5.0,
                "time_unit": "min",
                "pressure": 400.0,
                "pressure_unit": "MPa",
                "atmosphere": "Ar",
                "stirring": null,
                "stirring_speed": null,
                "ph": null
              }
            },
            {
              "step_number": 9,
              "action": "cool",
              "description": "Air cool the sintered pellet in Ar atmosphere after holding at peak temperature and pressure.",
              "materials": [],
              "equipment": [],
              "conditions": {
                "temperature": null,
                "temp_unit": null,
                "duration": null,
                "time_unit": null,
                "pressure": null,
                "pressure_unit": null,
                "atmosphere": "Ar",
                "stirring": null,
                "stirring_speed": null,
                "ph": null
              }
            },
            {
              "step_number": 10,
              "action": "wash",
              "description": "Mechanically polish the sintered pellets in anhydrous ethanol with 1200 grit sandpaper, then store in a vacuum desiccator before characterization.",
              "materials": [
                {
                  "vendor": null,
                  "name": "Anhydrous ethanol",
                  "amount": null,
                  "unit": null,
                  "purity": null
                },
                {
                  "vendor": null,
                  "name": "1200 grit sandpaper",
                  "amount": null,
                  "unit": null,
                  "purity": null
                }
              ],
              "equipment": [
                {
                  "name": "vacuum desiccator",
                  "instrument_vendor": null,
                  "settings": null
                }
              ],
              "conditions": {
                "temperature": null,
                "temp_unit": null,
                "duration": null,
                "time_unit": null,
                "pressure": null,
                "pressure_unit": null,
                "atmosphere": "vacuum",
                "stirring": null,
                "stirring_speed": null,
                "ph": null
              }
            }
          ],
          "equipment": [
            {
              "name": "Spark Plasma Sintering (SPS) system",
              "instrument_vendor": "Thermal Tech. LLC.",
              "settings": "Model 10-3"
            },
            {
              "name": "tungsten carbide die",
              "instrument_vendor": null,
              "settings": "inner diameter 6 mm"
            },
            {
              "name": "centrifuge",
              "instrument_vendor": null,
              "settings": "2000 r/min"
            },
            {
              "name": "vacuum oven",
              "instrument_vendor": null,
              "settings": "80 °C"
            },
            {
              "name": "magnetic stir-plate",
              "instrument_vendor": null,
              "settings": "300 r/min"
            },
            {
              "name": "mortar and pestle",
              "instrument_vendor": null,
              "settings": null
            },
            {
              "name": "vacuum desiccator",
