Repository: LeMaterial/lematerial-llm-synthesis

<div align="center">

# LeMat-Synth

**An open-source multi-modal toolbox for extracting structured synthesis procedures
and performance data from materials science literature — at scale.**
[Documentation](https://lematerial.github.io/lematerial-llm-synthesis/) ·
[Quickstart](https://lematerial.github.io/lematerial-llm-synthesis/getting-started/quickstart/) ·
[Tutorials](https://lematerial.github.io/lematerial-llm-synthesis/tutorials/) ·
[Dataset](https://huggingface.co/datasets/LeMaterial/LeMat-Synth) ·
[Paper](https://arxiv.org/abs/2510.26824)

</div>
Give LeMat-Synth a paper — PDF or text — and it returns machine-readable science:

File: annotations/0307fa0472a682ab559ac343038ed0cfeb8fe815/result_human.json
{
  "schema_version": "multi_llm_v1",
  "paper_id": "0307fa0472a682ab559ac343038ed0cfeb8fe815",
  "paper_url": "https://www.mdpi.com/2076-3417/10/3/1178/pdf?version=1581326140",
  "extractor_order": [
    "claude-sonnet-4.5",
    "gemini-3-flash",
    "qwen3.5-35b-a3b",
    "kimi-k2.5"
  ],
  "materials": [
    {
      "material_name": "Bi2-xSbxTe3",
      "human_recipe": {
        "target_compound": "Bi2-xSbxTe3",
        "target_compound_type": "nanomaterials",
        "synthesis_method": "microwave-assisted",
        "starting_materials": [
          {
            "vendor": "Sigma Aldrich, Sweden",
            "name": "BiCl3",
            "amount": 1.6,
            "unit": "g",
            "purity": "98%"
          },
          {
            "vendor": "Sigma Aldrich, Sweden",
            "name": "SbCl3",
            "amount": null,
            "unit": null,
            "purity": "99.95%"
          },
          {
            "vendor": "Sigma Aldrich, Sweden",
            "name": "Te powder",
            "amount": 0.96,
            "unit": "g",
            "purity": "99.8%"
          },
          {
            "vendor": "Sigma Aldrich, Sweden",
            "name": "ethylene glycol",
            "amount": 20.0,
            "unit": "mL",
            "purity": "99%"
          },
          {
            "vendor": "Sigma Aldrich, Sweden",
            "name": "thioglycolic acid",
            "amount": 1.0,
            "unit": "mL",
            "purity": "98%"
          },
          {
            "vendor": "Sigma Aldrich, Sweden",
            "name": "tri-butyl phosphine",
            "amount": 6.0,
            "unit": "mL",
            "purity": "93.5%"
          },
          {
            "vendor": "Sigma Aldrich, Sweden",
            "name": "tri-octyl phosphine",
            "amount": 10.0,
            "unit": "mL",
            "purity": "90%"
          }
        ],
        "steps": [
          {
            "step_number": 1,
            "action": "heat",
            "description": "Preparation of Te precursor solution as a complex with TBP (or TOP)",
            "materials": [
              {
                "vendor": "Sigma Aldrich, Sweden",
                "name": "Te powder",
                "amount": 0.96,
                "unit": "g",
                "purity": "99.8%"
              },
              {
                "vendor": "Sigma Aldrich, Sweden",
                "name": "tri-butyl phosphine",
                "amount": 6.0,
                "unit": "mL",
                "purity": "93.5%"
              },
              {
                "vendor": "Sigma Aldrich, Sweden",
                "name": "tri-octyl phosphine",
                "amount": 10.0,
                "unit": "mL",
                "purity": "90%"
              }
            ],
            "equipment": [
              {
                "name": "microwave reactor",
                "instrument_vendor": "flexiWAVE-Milestone",
                "settings": null
              }
            ],
            "conditions": {
              "temperature": 220.0,
              "temp_unit": "°C",
              "duration": 90.0,
              "time_unit": "s",
              "pressure": null,
              "pressure_unit": null,
              "atmosphere": null,
              "stirring": true,
              "stirring_speed": null,
              "ph": null
            }
          },
          {
            "step_number": 2,
            "action": "dissolve",
            "description": "Preparation of Bi (or Sb) precursor solution",
            "materials": [
              {
                "vendor": "Sigma Aldrich, Sweden",
                "name": "BiCl3",
                "amount": 1.6,
                "unit": "g",
                "purity": "98%"
              },
              {
                "vendor": "Sigma Aldrich, Sweden",
                "name": "ethylene glycol",
                "amount": 20.0,
                "unit": "mL",
                "purity": "99%"
              },
              {
                "vendor": "Sigma Aldrich, Sweden",
                "name": "SbCl3",
                "amount": null,
                "unit": null,
                "purity": "99.95%"
              }
            ],
            "equipment": [],
            "conditions": {
              "temperature": null,
              "temp_unit": null,
              "duration": null,
              "time_unit": null,
              "pressure": null,
              "pressure_unit": null,
              "atmosphere": null,
              "stirring": null,
              "stirring_speed": null,
              "ph": null
            }
          },
          {
            "step_number": 3,
            "action": "add",
            "description": "Addition of directing agent and sonication",
            "materials": [
              {
                "vendor": "Sigma Aldrich, Sweden",
                "name": "thioglycolic acid",
                "amount": 1.0,
                "unit": "mL",
                "purity": "98%"
              }
            ],
            "equipment": [
              {
                "name": "sonicator",
                "instrument_vendor": null,
                "settings": null
              }
            ],
            "conditions": {
              "temperature": null,
              "temp_unit": null,
              "duration": null,
              "time_unit": null,
              "pressure": null,
              "pressure_unit": null,
              "atmosphere": null,
              "stirring": null,
              "stirring_speed": null,
              "ph": null
            }
          },
          {
            "step_number": 4,
            "action": "mix",
            "description": "Mixing of Te-TOP complex and Bi/Sb-EG solutions",
            "materials": [],
            "equipment": [],
            "conditions": {
              "temperature": null,
              "temp_unit": null,
              "duration": null,
              "time_unit": null,
              "pressure": null,
              "pressure_unit": null,
              "atmosphere": null,
              "stirring": null,
              "stirring_speed": null,
              "ph": null
            }
          },
          {
            "step_number": 5,
            "action": "heat",
            "description": "Microwave reaction",
            "materials": [],
            "equipment": [
              {
                "name": "microwave reactor",
                "instrument_vendor": "flexiWAVE-Milestone",
                "settings": null
              },
              {
                "name": "Teflon vessel",
                "instrument_vendor": null,
                "settings": null
              }
            ],
            "conditions": {
              "temperature": 220.0,
              "temp_unit": "°C",
              "duration": 2.0,
              "time_unit": "min",
              "pressure": null,
              "pressure_unit": null,
              "atmosphere": null,
              "stirring": true,
              "stirring_speed": null,
              "ph": null
            }
          },
          {
            "step_number": 6,
            "action": "cool",
            "description": "Cooling to room temperature",
            "materials": [],
            "equipment": [],
            "conditions": {
              "temperature": null,
              "temp_unit": null,
              "duration": null,
              "time_unit": null,
              "pressure": null,
              "pressure_unit": null,
              "atmosphere": null,
              "stirring": null,
              "stirring_speed": null,
              "ph": null
            }
          },
          {
            "step_number": 7,
            "action": "centrifuge",
            "description": "Separation and washing",
            "materials": [
              {
                "vendor": null,
                "name": "iso-propanol",
                "amount": null,
                "unit": null,
                "purity": null
              },
              {
                "vendor": null,
                "name": "acetone",
                "amount": null,
                "unit": null,
                "purity": null
              }
            ],
            "equipment": [
              {
                "name": "centrifuge",
                "instrument_vendor": null,
                "settings": null
              }
            ],
            "conditions": {
              "temperature": null,
              "temp_unit": null,
              "duration": null,
              "time_unit": null,
              "pressure": null,
              "pressure_unit": null,
              "atmosphere": null,
              "stirring": null,
              "stirring_speed": null,
              "ph": null
            }
          }
        ],
        "equipment": [
          {
            "name": "microwave reactor",
            "instrument_vendor": "flexiWAVE-Milestone",
            "settings": "1800 Watt; equipped with multivessel high pressure rotor"
          },
          {
            "name": "Teflon vessel",
            "instrument_vendor": null,
            "settings": null
          },
          {
            "name": "centrifuge",
            "instrument_vendor": null,
            "settings": null
          },
          {
            "name": "sonicator",
            "instrument_vendor": null,
            "settings": null
          }
        ],
        "notes": "The stoichiometry of ternary compositions can easily be tuned by replacing the BiCl3 precursor with equivalent moles of SbCl3. The synthesis work was performed via MW-assisted thermolysis reaction inside a 100 mL Teflon vessel, in 4 parallel reaction vessels at a single run. The product (dark powder), which is about 2 g per vessel, was then cooled down to room temperature. The multivessel high pressure rotor was used for the MW synthesis work, where only four of the fifteen reactor positions were more than enough to prepare large quantity (>8 g) of the desired materials in a single run."
      },
      "evaluations": [
        {
          "evaluation": {
            "reasoning": "",
            "scores": {
              "structural_completeness_score": null,
              "structural_completeness_reasoning": "",
              "material_extraction_score": null,
              "material_extraction_reasoning": "",
              "process_steps_score": null,
              "process_steps_reasoning": "",
              "equipment_extraction_score": null,
              "equipment_extraction_reasoning": "",
              "conditions_extraction_score": null,
              "conditions_extraction_reasoning": "",
              "semantic_accuracy_score": null,
              "semantic_accuracy_reasoning": "",
              "format_compliance_score": null,
              "format_compliance_reasoning": "",
              "overall_score": null,
              "overall_reasoning": ""
            },
            "confidence_level": null,
            "missing_information": [],
            "extraction_errors": [],
            "improvement_suggestions": []
          }
        },
        {
          "evaluation": {
            "reasoning": "",
            "scores": {
              "structural_completeness_score": null,
              "structural_completeness_reasoning": "",
              "material_extraction_score": null,
              "material_extraction_reasoning": "",
              "process_steps_score": null,
              "process_steps_reasoning": "",
              "equipment_extraction_score": null,
              "equipment_extraction_reasoning": "",
              "conditions_extraction_score": null,
              "conditions_extraction_reasoning": "",
              "semantic_accuracy_score": null,
              "semantic_accuracy_reasoning": "",
              "format_compliance_score": null,
              "format_compliance_reasoning": "",
              "overall_score": null,
              "overall_reasoning": ""
            },
            "confidence_level": null,
            "missing_information": [],
            "extraction_errors": [],
            "improvement_suggestions": []
          }
        },
        {
          "evaluation": {
            "reasoning": "",
            "scores": {
              "structural_completeness_score": null,
              "structural_completeness_reasoning": "",
              "material_extraction_score": null,
              "material_extraction_reasoning": "",
              "process_steps_score": null,
              "process_steps_reasoning": "",
              "equipment_extraction_score": null,
              "equipment_extraction_reasoning": "",
              "conditions_extraction_score": null,
              "conditions_extraction_reasoning": "",
              "semantic_accuracy_score": null,
              "semantic_accuracy_reasoning": "",
              "format_compliance_score": null,
              "format_compliance_reasoning": "",
              "overall_score": null,
              "overall_reasoning": ""
            },
            "confidence_level": null,
            "missing_information": [],
            "extraction_errors": [],
            "improvement_suggestions": []
          }
        },
        {
          "evaluation": {
            "reasoning": "",
            "scores": {
              "structural_completeness_score": null,
              "structural_completeness_reasoning": "",
              "material_extraction_score": null,
              "material_extraction_reasoning": "",
              "process_steps_score": null,
              "process_steps_reasoning": "",
              "equipment_extraction_score": null,
              "equipment_extraction_reasoning": "",
              "conditions_extraction_score": null,
              "conditions_extraction_reasoning": "",
              "semantic_accuracy_score": null,
              "semantic_accuracy_reasoning": "",
              "format_compliance_score": null,
              "format_compliance_reasoning": "",
              "overall_score": null,
              "overall_reasoning": ""
            },
            "confidence_level": null,
            "missing_information": [],
            "extraction_errors": [],
            "improvement_suggestions": []
          }
        }
      ]
    },
    {
      "material_name": "Bi2Te3",
      "human_recipe": {
        "target_compound": null,
        "target_compound_type": null,
        "synthesis_method": null,
        "starting_materials": [],
        "steps": [],
        "equipment": [],
        "notes": null
      },
      "evaluations": [
        {
          "evaluation": {
            "reasoning": "",
            "scores": {
              "structural_completeness_score": null,
              "structural_completeness_reasoning": "",
              "material_extraction_score": null,
              "material_extraction_reasoning": "",
              "process_steps_score": null,
              "process_steps_reasoning": "",
              "equipment_extraction_score": null,
              "equipment_extraction_reasoning": "",
              "conditions_extraction_score": null,
              "conditions_extraction_reasoning": "",
              "semantic_accuracy_score": null,
              "semantic_accuracy_reasoning": "",
              "format_compliance_score": null,
              "format_compliance_reasoning": "",
              "overall_score": null,
              "overall_reasoning": ""
            },
            "confidence_level": null,
            "missing_information": [],
            "extraction_errors": [],
            "improvement_suggestions": []
          }
        },
        {
          "evaluation": {
            "reasoning": "",
            "scores": {
              "structural_completeness_score": null,
              "structural_completeness_reasoning": "",
              "material_extraction_score": null,
              "material_extraction_reasoning": "",
              "process_steps_score": null,
              "process_steps_reasoning": "",
              "equipment_extraction_score": null,
              "equipment_extraction_reasoning": "",
              "conditions_extraction_score": null,
              "conditions_extraction_reasoning": "",
              "semantic_accuracy_score": null,
              "semantic_accuracy_reasoning": "",
              "format_compliance_score": null,
              "format_compliance_reasoning": "",
              "overall_score": null,
              "overall_reasoning": ""
            },
            "confidence_level": null,
            "missing_information": [],
            "extraction_errors": [],
            "improvement_suggestions": []
          }
        },
        {
          "evaluation": {
            "reasoning": "",
            "scores": {
              "structural_completeness_score": null,
              "structural_completeness_reasoning": "",
              "material_extraction_score": null,
              "material_extraction_reasoning": "",
              "process_steps_score": null,
              "process_steps_reasoning": "",
              "equipment_extraction_score": null,
              "equipment_extraction_reasoning": "",
              "conditions_extraction_score": null,
              "conditions_extraction_reasoning": "",
              "semantic_accuracy_score": null,
              "semantic_accuracy_reasoning": "",
              "format_compliance_score": null,
              "format_compliance_reasoning": "",
              "overall_score": null,
              "overall_reasoning": ""
            },
            "confidence_level": null,
            "missing_information": [],
            "extraction_errors": [],
            "improvement_suggestions": []
          }
        },
        {
          "evaluation": {
            "reasoning": "",
            "scores": {
              "structural_completeness_score": null,
              "structural_completeness_reasoning": "",
              "material_extraction_score": null,
              "material_extraction_reasoning": "",
              "process_steps_score": null,
              "process_steps_reasoning": "",
              "equipment_extraction_score": null,
              "equipment_extraction_reasoning": "",
              "conditions_extraction_score": null,
              "conditions_extraction_reasoning": "",
              "semantic_accuracy_score": null,
              "semantic_accuracy_reasoning": "",
              "format_compliance_score": null,
              "format_compliance_reasoning": "",
              "overall_score": null,
              "overall_reasoning": ""
            },
            "confidence_level": null,
            "missing_information": [],
            "extraction_errors": [],
            "improvement_suggestions": []
          }
        }
      ]
    },
    {
      "material_name": "Sb2Te3",
      "human_recipe": {
        "target_compound": null,
        "target_compound_type": null,
        "synthesis_method": null,
        "starting_materials": [],
        "steps": [],
        "equipment": [],
        "notes": null
      },
      "evaluations": [
        {
          "evaluation": {
            "reasoning": "",
            "scores": {
              "structural_completeness_score": null,
              "structural_completeness_reasoning": "",
              "material_extraction_score": null,
              "material_extraction_reasoning": "",
              "process_steps_score": null,
              "process_steps_reasoning": "",
              "equipment_extraction_score": null,
              "equipment_extraction_reasoning": "",
              "conditions_extraction_score": null,
              "conditions_extraction_reasoning": "",
              "semantic_accuracy_score": null,
              "semantic_accuracy_reasoning": "",
              "format_compliance_score": null,
              "format_compliance_reasoning": "",
              "overall_score": null,
              "overall_reasoning": ""
            },
            "confidence_level": null,
            "missing_information": [],
            "extraction_errors": [],
            "improvement_suggestions": []
          }
        },
        {
          "evaluation": {
            "reasoning": "",
            "scores": {
              "structural_completeness_score": null,
              "structural_completeness_reasoning": "",
              "material_extraction_score": null,
              "material_extraction_reasoning": "",
              "process_steps_score": null,
              "process_steps_reasoning": "",
              "equipment_extraction_score": null,
              "equipment_extraction_reasoning": "",
              "conditions_extraction_score": null,
              "conditions_extraction_reasoning": "",
              "semantic_accuracy_score": null,
              "semantic_accuracy_reasoning": "",
              "format_compliance_score": null,
              "format_compliance_reasoning": "",
              "overall_score": null,
              "overall_reasoning": ""
            },
            "confidence_level": null,
            "missing_information": [],
            "extraction_errors": [],
            "improvement_suggestions": []
          }
        },
        {
          "evaluation": {
            "reasoning": "",
            "scores": {
              "structural_completeness_score": null,
              "structural_completeness_reasoning": "",
              "material_extraction_score": null,
              "material_extraction_reasoning": "",
              "process_steps_score": null,
              "process_steps_reasoning": "",
              "equipment_extraction_score": null,
              "equipment_extraction_reasoning": "",
              "conditions_extraction_score": null,
              "conditions_extraction_reasoning": "",
              "semantic_accuracy_score": null,
              "semantic_accuracy_reasoning": "",
              "format_compliance_score": null,
              "format_compliance_reasoning": "",
              "overall_score": null,
              "overall_reasoning": ""
            },
            "confidence_level": null,
            "missing_information": [],
            "extraction_errors": [],
            "improvement_suggestions": []
          }
        },
        {
          "evaluation": {
            "reasoning": "",
            "scores": {
              "structural_completeness_score": null,
              "structural_completeness_reasoning": "",
              "material_extraction_score": null,
              "material_extraction_reasoning": "",
              "process_steps_score": null,
              "process_steps_reasoning": "",
              "equipment_extraction_score": null,
              "equipment_extraction_reasoning": "",
              "conditions_extraction_score": null,
              "conditions_extraction_reasoning": "",
              "semantic_accuracy_score": null,
              "semantic_accuracy_reasoning": "",
              "format_compliance_score": null,
              "format_compliance_reasoning": "",
              "overall_score": null,
              "overall_reasoning": ""
            },
            "confidence_level": null,
            "missing_information": [],
            "extraction_errors": [],
            "improvement_suggestions": []
          }
        }
      ]
    }
  ]
}

File: annotations/0307fa0472a682ab559ac343038ed0cfeb8fe815/result.json (part 2 of 18)
[
                "The 'multivessel high pressure rotor' as a distinct piece of equipment.",
                "Clarification on the exclusive use of TBP *or* TOP for the Te precursor, not both simultaneously."
              ],
              "extraction_errors": [
                "Omission of the starting material SbCl3 (Sigma Aldrich, 99.95%), which is explicitly listed in the source text.",
                "In Step 1, the extraction lists both TBP and TOP as materials, while the source describes using TBP *or* TOP as alternatives for complexing Te. This creates ambiguity.",
                "Equipment list is incomplete. The 'multivessel high pressure rotor' should be listed as a distinct equipment item, not just in settings. The '100 mL Teflon vessel' is also not in the main equipment list."
              ],
              "improvement_suggestions": [
                "Implement cross-referencing within the 'Materials and Methods' section to ensure all listed chemicals are captured as starting materials, even if their use is conditional (e.g., for ternary compositions).",
                "Refine logic for handling 'or' statements in procedures to create separate potential pathways or clearly note the alternative in the step description.",
                "Extract all explicitly named laboratory vessels and apparatus components into the main equipment list, not just parent instruments."
              ]
            },
            "overall_score": 3.9
          }
        ]
      },
      {
        "material": "Bi1.8Sb0.2Te3",
        "synthesis": {
          "target_compound": "Bi1.8Sb0.2Te3",
          "target_compound_type": "functional materials & catalysts",
          "synthesis_method": "microwave-assisted",
          "starting_materials": [
            {
              "vendor": "Sigma Aldrich, Sweden",
              "name": "BiCl3",
              "amount": 1.6,
              "unit": "g",
              "purity": "98%"
            },
            {
              "vendor": "Sigma Aldrich, Sweden",
              "name": "SbCl3",
              "amount": null,
              "unit": null,
              "purity": "99.95%"
            },
            {
              "vendor": "Sigma Aldrich, Sweden",
              "name": "Te powder",
              "amount": 0.96,
              "unit": "g",
              "purity": "99.8%"
            },
            {
              "vendor": "Sigma Aldrich, Sweden",
              "name": "Ethylene glycol (EG)",
              "amount": 20.0,
              "unit": "mL",
              "purity": "99%"
            },
            {
              "vendor": "Sigma Aldrich, Sweden",
              "name": "Thioglycolic acid (TGA)",
              "amount": 1.0,
              "unit": "mL",
              "purity": "98%"
            },
            {
              "vendor": "Sigma Aldrich, Sweden",
              "name": "Tri-butyl phosphine (TBP)",
              "amount": 6.0,
              "unit": "mL",
              "purity": "93.5%"
            },
            {
              "vendor": "Sigma Aldrich, Sweden",
              "name": "Tri-octyl phosphine (TOP)",
              "amount": 10.0,
              "unit": "mL",
              "purity": "90%"
            }
          ],
          "steps": [
            {
              "step_number": 1,
              "action": "mix",
              "description": "Prepare Te precursor solution by heating a mixture of Te powder in TBP (or TOP) under MW field for about 90 s at 220°C under constant stirring, then left to cool down.",
              "materials": [
                {
                  "vendor": "Sigma Aldrich, Sweden",
                  "name": "Te powder",
                  "amount": 0.96,
                  "unit": "g",
                  "purity": "99.8%"
                },
                {
                  "vendor": "Sigma Aldrich, Sweden",
                  "name": "Tri-butyl phosphine (TBP)",
                  "amount": 6.0,
                  "unit": "mL",
                  "purity": "93.5%"
                }
              ],
              "equipment": [
                {
                  "name": "microwave reactor",
                  "instrument_vendor": "Milestone",
                  "settings": "flexiWAVE, 1800 W, 220°C, 90 s, constant stirring"
                }
              ],
              "conditions": {
                "temperature": 220.0,
                "temp_unit": "C",
                "duration": 90.0,
                "time_unit": "s",
                "pressure": null,
                "pressure_unit": null,
                "atmosphere": null,
                "stirring": true,
                "stirring_speed": null,
                "ph": null
              }
            },
            {
              "step_number": 2,
              "action": "dissolve",
              "description": "Dissolve BiCl3 and equivalent moles of SbCl3 (to achieve Bi1.8Sb0.2Te3 stoichiometry) in ethylene glycol. Add 1 mL TGA as a directing agent, then sonicate to obtain a homogeneous solution.",
              "materials": [
                {
                  "vendor": "Sigma Aldrich, Sweden",
                  "name": "BiCl3",
                  "amount": 1.6,
                  "unit": "g",
                  "purity": "98%"
                },
                {
                  "vendor": "Sigma Aldrich, Sweden",
                  "name": "SbCl3",
                  "amount": null,
                  "unit": null,
                  "purity": "99.95%"
                },
                {
                  "vendor": "Sigma Aldrich, Sweden",
                  "name": "Ethylene glycol (EG)",
                  "amount": 20.0,
                  "unit": "mL",
                  "purity": "99%"
                },
                {
                  "vendor": "Sigma Aldrich, Sweden",
                  "name": "Thioglycolic acid (TGA)",
                  "amount": 1.0,
                  "unit": "mL",
                  "purity": "98%"
                }
              ],
              "equipment": [
                {
                  "name": "sonicator",
                  "instrument_vendor": null,
                  "settings": null
                }
              ],
              "conditions": {
                "temperature": null,
                "temp_unit": null,
                "duration": null,
                "time_unit": null,
                "pressure": null,
                "pressure_unit": null,
                "atmosphere": null,
                "stirring": true,
                "stirring_speed": null,
                "ph": null
              }
            },
            {
              "step_number": 3,
              "action": "mix",
              "description": "Mix the Te-TOP (or Te-TBP) complex solution and the Bi/Sb-EG solution together and add to a 100 mL Teflon vessel.",
              "materials": [
                {
                  "vendor": null,
                  "name": "Te-TBP complex solution",
                  "amount": null,
                  "unit": null,
                  "purity": null
                },
                {
                  "vendor": null,
                  "name": "Bi/Sb-EG solution",
                  "amount": null,
                  "unit": null,
                  "purity": null
                }
              ],
              "equipment": [
                {
                  "name": "100 mL Teflon vessel",
                  "instrument_vendor": null,
                  "settings": null
                }
              ],
              "conditions": {
                "temperature": null,
                "temp_unit": null,
                "duration": null,
                "time_unit": null,
                "pressure": null,
                "pressure_unit": null,
                "atmosphere": null,
                "stirring": null,
                "stirring_speed": null,
                "ph": null
              }
            },
            {
              "step_number": 4,
              "action": "heat",
              "description": "Run the mixture in the MW reactor for 2 min dwell time at 220°C under constant stirring. Product is a dark powder (~2 g per vessel).",
              "materials": [],
              "equipment": [
                {
                  "name": "microwave reactor",
                  "instrument_vendor": "Milestone",
                  "settings": "flexiWAVE, 1800 W, multivessel high pressure rotor, 220°C, 2 min dwell time, constant stirring"
                }
              ],
              "conditions": {
                "temperature": 220.0,
                "temp_unit": "C",
                "duration": 2.0,
                "time_unit": "min",
                "pressure": null,
                "pressure_unit": null,
                "atmosphere": null,
                "stirring": true,
                "stirring_speed": null,
                "ph": null
              }
            },
            {
              "step_number": 5,
              "action": "cool",
              "description": "Cool the product down to room temperature.",
              "materials": [],
              "equipment": [],
              "conditions": {
                "temperature": 25.0,
                "temp_unit": "C",
                "duration": null,
                "time_unit": null,
                "pressure": null,
                "pressure_unit": null,
                "atmosphere": null,
                "stirring": null,
                "stirring_speed": null,
                "ph": null
              }
            },
            {
              "step_number": 6,
              "action": "centrifuge",
              "description": "Separate particles from the reaction mixture by centrifuging and washing with iso-propanol and acetone several times.",
              "materials": [
                {
                  "vendor": null,
                  "name": "iso-propanol",
                  "amount": null,
                  "unit": null,
                  "purity": null
                },
                {
                  "vendor": null,
                  "name": "acetone",
                  "amount": null,
                  "unit": null,
                  "purity": null
                }
              ],
              "equipment": [
                {
                  "name": "centrifuge",
                  "instrument_vendor": null,
                  "settings": null
                }
              ],
              "conditions": {
                "temperature": null,
                "temp_unit": null,
                "duration": null,
                "time_unit": null,
                "pressure": null,
                "pressure_unit": null,
                "atmosphere": null,
                "stirring": null,
                "stirring_speed": null,
                "ph": null
              }
            }
          ],
          "equipment": [
            {
              "name": "microwave reactor (flexiWAVE)",
              "instrument_vendor": "Milestone",
              "settings": "1800 W, multivessel high pressure rotor, 100 mL Teflon vessels"
            },
            {
              "name": "sonicator",
              "instrument_vendor": null,
              "settings": null
            },
            {
              "name": "centrifuge",
              "instrument_vendor": null,
              "settings": null
            }
          ],
          "notes": "The stoichiometry of ternary compositions is tuned by replacing part of the BiCl3 precursor with equivalent moles of SbCl3. For Bi1.8Sb0.2Te3, a small fraction of BiCl3 is replaced by SbCl3. The synthesis yields about 2 g per vessel; using 4 parallel vessels yields >8 g per batch. All chemicals were used as received without further purification."
        },
        "evaluations": [
          {
            "judge_llm": "claude-sonnet-4.6",
            "evaluation": {
              "reasoning": "The extracted ontology for Bi1.8Sb0.2Te3 synthesis from the microwave-assisted polyol method is evaluated against the source text. The extraction captures the core synthesis workflow including precursor preparation, MW-assisted reaction, cooling, and particle separation. All major reagents are identified with correct vendors, purities, and amounts where specified. The process steps are logically sequenced and accurately described. Equipment is correctly identified including the flexiWAVE Milestone microwave reactor. Conditions such as temperature (220°C), duration (2 min for main reaction, 90 s for Te precursor), and stirring are accurately captured. The SPS consolidation step is notably absent from the extraction, but this is a secondary processing step that may be considered outside the primary synthesis scope for this target material. The extraction correctly handles the ambiguity of SbCl3 amount (null, since the paper does not specify the exact amount for Bi1.8Sb0.2Te3). Overall, the extraction is thorough, accurate, and well-structured.",
              "scores": {
                "structural_completeness_score": 4.5,
                "structural_completeness_reasoning": "The extraction captures all major synthesis components: starting materials with vendors/purities/amounts, six sequential process steps covering Te precursor preparation, Bi/Sb precursor dissolution, mixing, MW reaction, cooling, and centrifugation/washing. The equipment list is comprehensive. The SPS consolidation step is absent, but this is a post-synthesis processing step that could reasonably be considered outside the primary synthesis scope for the target material. The notes field provides useful supplementary context about yield and scalability. Minor gap: the SPS consolidation step (which is described in detail in the paper for this material) is not included, which slightly reduces completeness for a full synthesis-to-pellet workflow.",
                "material_extraction_score": 4.5,
                "material_extraction_reasoning": "All seven starting materials are correctly identified with accurate vendor (Sigma Aldrich, Sweden), purity values, and amounts where specified in the source. BiCl3 (1.6 g, 98%), Te powder (0.96 g, 99.8%), EG (20 mL, 99%), TGA (1 mL, 98%), TBP (6 mL, 93.5%), TOP (10 mL, 90%) are all correctly extracted. SbCl3 amount is correctly left null since the paper does not specify the exact amount for the Bi1.8Sb0.2Te3 composition specifically. Washing solvents (iso-propanol, acetone) are included in step 6 with null amounts, which is correct since no amounts are specified. The intermediate materials (Te-TBP complex, Bi/Sb-EG solution) in step 3 are appropriately represented. No hallucinated values detected.",
                "process_steps_score": 4.5,
                "process_steps_reasoning": "The six process steps are logically sequenced and accurately reflect the synthesis procedure described in the source: (1) Te precursor preparation under MW, (2) Bi/Sb precursor dissolution with TGA and sonication, (3) mixing of the two solutions in Teflon vessel, (4) MW reaction at 220°C for 2 min, (5) cooling to room temperature, (6) centrifugation and washing. Step actions are appropriately classified (mix, dissolve, mix, heat, cool, centrifuge). The description in step 1 correctly notes the MW heating for 90 s at 220°C with stirring and cooling. Step 2 correctly captures the sonication for homogenization. The only minor issue is that step 1 action is labeled 'mix' rather than 'heat' which would be more accurate for the Te precursor preparation step, but the description compensates for this. The SPS consolidation is absent but is a separate processing workflow.",
                "equipment_extraction_score": 4.5,
                "equipment_extraction_reasoning": "The primary equipment is well-captured: the flexiWAVE Milestone microwave reactor (1800 W, multivessel high pressure rotor, 100 mL Teflon vessels) is correctly identified with vendor and key settings. The sonicator and centrifuge are correctly included with null vendor/settings since these are not specified in the source. The 100 mL Teflon vessel is mentioned in step 3 as equipment, which is appropriate. The SPS equipment (spark plasma sintering with 15 mm graphite cylinders) is not included, consistent with the absence of the SPS step. Characterization equipment (PANalytical X'Pert PRO, FEI Nova 200 SEM, PREVAC XPS, Zetasizer Nano ZS90, ZEM-ULVAC M8, LFA 1000 Linseis, Netzsch-DSC) is not included in the equipment list, but these are characterization instruments rather than synthesis equipment, so their absence is appropriate for a synthesis ontology.",
                "conditions_extraction_score": 4.5,
                "conditions_extraction_reasoning": "Key synthesis conditions are accurately captured: Te precursor step at 220°C for 90 s with stirring; MW reaction at 220°C for 2 min with stirring. The cooling step correctly sets temperature to 25°C (room temperature), though the source says 'cooled down to room temperature' without specifying 25°C exactly - this is a reasonable inference. Pressure is correctly left null for synthesis steps (the paper does not specify pressure for the MW synthesis, only for SPS). Atmosphere is correctly null as not specified. The stirring boolean is correctly set to true where mentioned. No incorrect values are present. The SPS conditions (400°C, 30°C/min heating rate, 1 min dwell, 50 MPa) are absent but consistent with the absence of the SPS step.",
                "semantic_accuracy_score": 4.5,
                "semantic_accuracy_reasoning": "The scientific meaning is faithfully preserved throughout the extraction. The polyol synthesis mechanism (EG as reducing agent, TOP/TBP as Te complexing agent, TGA as directing agent) is correctly represented. The target compound Bi1.8Sb0.2Te3 is correctly identified as a ternary composition achieved by partial substitution of BiCl3 with SbCl3. The notes field accurately captures the scalability aspect (>8 g per batch from 4 vessels). The description of the MW-assisted thermolysis process is technically accurate. The functional material type classification is appropriate. No scientific misinterpretations are detected. The extraction correctly notes that SbCl3 replaces a fraction of BiCl3 to achieve the target stoichiometry.",
                "format_compliance_score": 5.0,
                "format_compliance_reasoning": "The extraction adheres well to the GeneralSynthesisOntology schema. All required fields are present: target_compound, target_compound_type, synthesis_method, starting_materials (with vendor, name, amount, unit, purity), steps (with step_number, action, description, materials, equipment, conditions), equipment list, and notes. Data types are correct: amounts are numeric, temperatures are float, durations are numeric, boolean stirring flags are used appropriately, null values are used correctly for absent information. The conditions sub-object consistently includes all required fields (temperature, temp_unit, duration, time_unit, pressure, pressure_unit, atmosphere, stirring, stirring_speed, ph). Equipment entries include name, instrument_vendor, and settings fields. The format is clean and consistent throughout.",
                "overall_score": 4.6,
                "overall_reasoning": "The extraction of Bi1.8Sb0.2Te3 synthesis from this microwave-assisted polyol synthesis paper is of high quality. Structural completeness is excellent, capturing all six synthesis steps with appropriate materials, equipment, and conditions. Material extraction is accurate with correct vendors, purities, and amounts; the null SbCl3 amount is correctly handled since the paper does not specify the exact amount for this ternary composition. Process steps are logically sequenced with appropriate action classifications. Equipment is well-identified with the Milestone flexiWAVE reactor correctly specified. Conditions are accurately captured including the critical 220°C/90s Te precursor step and 220°C/2min main reaction. Semantic accuracy is high with no scientific misinterpretations. Format compliance is excellent with proper schema adherence throughout. The main gap is the absence of the SPS consolidation step, which is described in detail in the paper for this material, but this could be considered a separate processing workflow. Overall, this is a high-quality extraction that faithfully represents the synthesis procedure."
              },
              "confidence_level": "high",
              "missing_information": [
                "SPS consolidation step (400°C, 30°C/min heating rate, 1 min dwell time, 50 MPa pressure, cooling from 400°C to 250°C while decreasing load from 50 MPa to 0 MPa) is not captured in the extraction",
                "Post-SPS polishing step (three-step polishing to 1 μm roughness) is not included",
                "The exact amount of SbCl3 for Bi1.8Sb0.2Te3 stoichiometry is not calculable from the text but could be inferred from stoichiometry"
              ],
              "extraction_errors": [],
              "improvement_suggestions": [
                "Include the SPS consolidation as additional process steps (steps 7-9) covering loading into graphite die, sintering at 400°C with 50 MPa, and polishing",
                "Consider relabeling step 1 action from 'mix' to 'heat' since the primary action is MW heating of Te in TBP/TOP",
                "The calculated stoichiometric amount of SbCl3 for Bi1.8Sb0.2Te3 could be noted in the notes field even if not explicitly stated in the paper",
                "Consider adding the SPS equipment (spark plasma sintering system with 15 mm graphite cylinders) to the equipment list if the consolidation steps are added"
              ]
            },
            "overall_score": 4.6
          },
          {
            "judge_llm": "gemini-3-flash",
            "evaluation": {
              "reasoning": "The extraction is highly accurate and technically sound, capturing the specific nuances of the microwave-assisted polyol synthesis for the target material Bi1.8Sb0.2Te3. It correctly identifies the precursor preparation steps, the specific microwave conditions (220°C, 2 min), and the post-synthesis processing. The handling of the ternary stoichiometry (Bi/Sb ratio) is well-managed through the notes and step descriptions.",
              "scores": {
                "structural_completeness_score": 5.0,
                "structural_completeness_reasoning": "The extraction captures all critical components: starting materials, sequential process steps (precursor prep, mixing, heating, cooling, washing), equipment, and conditions. It correctly includes the specific microwave reactor details and the sonication step.",
                "material_extraction_score": 5.0,
                "material_extraction_reasoning": "All reagents (BiCl3, SbCl3, Te, EG, TGA, TBP, TOP) are extracted with correct vendors, purities, and amounts where specified. The extractor correctly left the SbCl3 amount as null because the text specifies it is 'equivalent moles' rather than a fixed mass for the ternary alloy.",
                "process_steps_score": 5.0,
                "process_steps_reasoning": "The steps follow the logical experimental flow: Te-precursor formation, Bi/Sb-precursor dissolution, mixing, microwave reaction, and purification. Action classifications (mix, dissolve, heat, centrifuge) are appropriate.",
                "equipment_extraction_score": 5.0,
                "equipment_extraction_reasoning": "The extraction identifies the Milestone flexiWAVE system, the Teflon vessels, the sonicator, and the centrifuge. It correctly attributes the 1800W power setting to the microwave reactor.",
                "conditions_extraction_score": 5.0,
                "conditions_extraction_reasoning": "Numerical values for temperature (220°C) and duration (90s and 2min) are accurately captured with correct units. Stirring is correctly identified as 'true' based on the text.",
                "semantic_accuracy_score": 5.0,
                "semantic_accuracy_reasoning": "The extraction maintains the scientific meaning, particularly the distinction between the two precursor solutions and their subsequent combination for the microwave thermolysis.",
                "format_compliance_score": 5.0,
                "format_compliance_reasoning": "The output is a valid JSON that strictly adheres to the GeneralSynthesisOntology schema, using correct data types and field structures.",
                "overall_score": 5.0,
                "overall_reasoning": ""
              },
              "confidence_level": "high",
              "missing_information": [],
              "extraction_errors": [],
              "improvement_suggestions": [
                "While the extraction is excellent, explicitly calculating the mass of SbCl3 required for the Bi1.8Sb0.2Te3 stoichiometry based on the 1.6g BiCl3 could be a future enhancement for an 'intelligent' extractor, though not required for literal extraction."
              ]
            },
            "overall_score": 5.0
          },
          {
            "judge_llm": "qwen3.5-397b-a17b",
            "evaluation": {
              "reasoning": "The extraction demonstrates strong performance in capturing the core microwave-assisted synthesis procedure for Bi1.8Sb0.2Te3. Starting materials are accurately identified with correct vendors, purities, and quantities where specified. The six synthesis steps correctly represent the solution-phase synthesis workflow from precursor preparation through product isolation. However, a significant omission is the complete absence of the Spark Plasma Sintering (SPS) consolidation process, which is a critical second phase of the material preparation described in Section 2.2. Equipment extraction captures the microwave reactor well but lacks detail on the SPS system. The extraction correctly leaves null values for information not explicitly stated in the source (e.g., SbCl3 amount, which is described as 'equivalent moles' rather than a specific mass).",
              "scores": {
                "structural_completeness_score": 3.5,
                "structural_completeness_reasoning": "The extraction captures the solution synthesis workflow comprehensively with 6 well-organized steps covering precursor preparation, mixing, reaction, and purification. However, the complete absence of the SPS consolidation process (Section 2.2) represents a significant gap, as this is essential for producing the final thermoelectric pellets. Equipment list is partial, missing SPS system details. The extraction correctly structures materials, steps, equipment, and conditions in appropriate fields.",
                "material_extraction_score": 4.5,
                "material_extraction_reasoning": "Excellent capture of all 7 starting materials with correct vendors (Sigma Aldrich, Sweden), purities, and quantities. BiCl3 (1.6 g), Te powder (0.96 g), EG (20 mL), TGA (1 mL), TBP (6 mL), and TOP (10 mL) are all accurately extracted. SbCl3 correctly shows null amount since the source specifies 'equivalent moles' rather than a specific mass for the Bi1.8Sb0.2Te3 composition. Washing solvents (iso-propanol, acetone) are captured but without quantities, which is appropriate as the source states 'several times' without specific volumes.",
                "process_steps_score": 4.0,
                "process_steps_reasoning": "The 6 synthesis steps accurately represent the solution-phase workflow with correct action classifications (mix, dissolve, heat, cool, centrifuge). Step sequencing is logical and matches the source text. Temperature (220°C), duration (90 s for Te precursor, 2 min for main reaction), and stirring conditions are correctly captured. However, the complete omission of SPS consolidation steps is a notable gap. Step descriptions are clear and preserve the scientific intent of each operation.",
                "equipment_extraction_score": 3.5,
                "equipment_extraction_reasoning": "Microwave reactor is well-captured with vendor (Milestone), model (flexiWAVE), power (1800 W), and vessel specifications (100 mL Teflon). Sonicator and centrifuge are identified but lack vendor/model details, which is appropriate as the source doesn't specify them. Missing: SPS system with graphite die specifications (15 mm inner diameter), multivessel high pressure rotor details, and characterization equipment (XRD, SEM, XPS, Zetasizer) if within scope. The equipment that is captured has accurate settings.",
                "conditions_extraction_score": 4.0,
                "conditions_extraction_reasoning": "Temperature conditions are accurately captured (220°C for both MW steps). Duration is correct (90 s for Te precursor, 2 min for main reaction). Stirring is properly noted where specified. Null values are appropriately used for unstated conditions (pressure, atmosphere, pH). Missing SPS conditions represent the main gap: 400°C sintering temperature, 30°C/min heating rate, 50 MPa pressure, 1 min dwell time, and cooling profile (400°C to 250°C). Units are consistent and appropriate throughout.",
                "semantic_accuracy_score": 4.5,
                "semantic_accuracy_reasoning": "The extraction faithfully preserves the scientific meaning and intent of the synthesis procedure. Action verbs (mix, dissolve, heat, cool, centrifuge) accurately reflect the operations described. The stoichiometry tuning mechanism (replacing BiCl3 with equivalent moles of SbCl3) is correctly noted. Chemical names and formulas are accurate. The extraction correctly interprets 'TBP (or TOP)' as alternative options. No hallucinated information is present. The notes field appropriately captures contextual information about yield and parallel processing.",
                "format_compliance_score": 5.0,
                "format_compliance_reasoning": "The JSON structure fully adheres to the GeneralSynthesisOntology schema. All required fields are present with appropriate data types. Nested structures for materials, steps, equipment, and conditions are correctly formatted. Null values are properly used for unspecified information rather than empty strings or incorrect types. Units are consistently specified where values exist. The structure supports downstream processing and database integration.",
                "overall_score": 4.1,
                "overall_reasoning": "This is a high-quality extraction that accurately captures the microwave-assisted solution synthesis procedure for Bi1.8Sb0.2Te3. Material extraction is excellent (4.5/5) with all reagents, vendors, purities, and quantities correctly captured. Process steps (4.0/5) accurately represent the 6-step solution synthesis workflow with correct conditions. The primary limitation is the complete absence of the SPS consolidation process, which significantly impacts structural completeness (3.5/5) and conditions extraction (4.0/5). Equipment extraction (3.5/5) captures the MW reactor well but misses SPS specifications. Semantic accuracy (4.5/5) and format compliance (5.0/5) are excellent with no hallucinations and proper schema adherence. The extraction correctly uses null values for information not stated in the source. Overall score of 4.1/5 reflects strong performance with room for improvement in capturing the complete synthesis-to-consolidation workflow."
              },
              "confidence_level": "high",
              "missing_information": [
                "SPS sintering temperature (400°C)",
                "SPS heating rate (30°C/min)",
                "SPS pressure (50 MPa)",
                "SPS dwell time (1 min)",
                "SPS cooling profile (400°C to 250°C with pressure decrease)",
                "Graphite die specifications (15 mm inner diameter)",
                "Number of reaction vessels used in parallel (4)",
                "Product yield per vessel (~2 g) and per batch (>8 g)"
              ],
              "extraction_errors": [
                "SPS consolidation process completely missing from steps despite detailed description in Section 2.2",
                "SPS equipment (graphite die, punches) not captured in equipment list",
                "Washing solvents (iso-propanol, acetone) listed without quantities though described as 'several times'",
                "Number of parallel vessels (4) mentioned in notes but not integrated into step descriptions"
              ],
              "improvement_suggestions": [
                "Add SPS consolidation as additional process steps (steps 7-10) capturing temperature profile, pressure, and dwell time",
                "Include SPS equipment with graphite die specifications (15 mm inner diameter)",
                "Integrate the 4-vessel parallel processing detail into the main synthesis step description",
                "Consider adding characterization equipment (XRD, SEM, XPS, Zetasizer) if within extraction scope",
                "Add cooling rate information for SPS process (400°C to 250°C)"
              ]
            },
            "overall_score": 4.1
          },
          {
            "judge_llm": "deepseek-v3.2",
            "evaluation": {
              "reasoning": "The extracted ontology provides a detailed and largely accurate representation of the microwave-assisted polyol synthesis for Bi1.8Sb0.2Te3 nanoplatelets as described in the source text. The extraction correctly identifies the target compound, synthesis method, starting materials with their vendors and purities, and the key process steps. It captures the core experimental workflow, including precursor preparation, mixing, microwave reaction, and product isolation. The equipment and key reaction conditions (temperature, duration) are also correctly extracted. The ontology is well-structured and semantically faithful to the source. However, there are a few notable issues: the extraction incorrectly specifies the use of both TBP and TOP for the Te precursor in the same step, whereas the source text presents them as alternatives. It also includes a cooling step with an assumed temperature of 25°C, which is not explicitly stated. The amount of SbCl3 is left null, which is correct as the exact mass for the specific composition is not provided, but the description could be clearer. Overall, the extraction is of high quality with minor inaccuracies.",
              "scores": {
                "structural_completeness_score": 4.5,
                "structural_completeness_reasoning": "The extraction captures nearly all synthesis components present in the source text for the target material Bi1.8Sb0.2Te3. It includes the target compound, method, a comprehensive list of starting materials with vendor and purity details, a logical sequence of process steps, the main equipment (microwave reactor, sonicator, centrifuge), and key conditions (temperature, time). The consolidation (SPS) process is correctly omitted as it is not part of the synthesis of the nanopowder itself. The only minor omission is the explicit mention of the 'multivessel high pressure rotor' as part of the equipment context, though it is noted in the settings. The structure is complete and well-organized.",
                "material_extraction_score": 4.0,
                "material_extraction_reasoning": "Material extraction is generally accurate. Chemical names, vendors, purities, and most amounts (BiCl3: 1.6 g, Te: 0.96 g, EG: 20 mL, TGA: 1 mL, TBP: 6 mL, TOP: 10 mL) are correctly captured from the source. The handling of SbCl3 amount as null is correct, as the paper does not specify the exact mass for the Bi1.8Sb0.2Te3 composition; it only states that stoichiometry is tuned by replacing BiCl3 with 'equivalent moles' of SbCl3. However, the extraction lists both TBP and TOP with amounts in the starting_materials and step 1, implying they are both used simultaneously. The source text clearly states Te precursor is prepared with 'TBP (or TOP)', indicating they are alternatives, not both used in a single synthesis. This is a semantic inaccuracy. The washing solvents (iso-propanol, acetone) are correctly listed without amounts, as none are given.",
                "process_steps_score": 4.5,
                "process_steps_reasoning": "The process steps are logically sequenced and accurately reflect the synthesis procedure: 1) Te precursor preparation, 2) Bi/Sb precursor dissolution, 3) Mixing, 4) Microwave reaction, 5) Cooling, 6) Centrifugation/washing. Action classifications (mix, dissolve, heat, cool, centrifuge) are appropriate. The description for step 1 inaccurately states the Te precursor is made with 'TBP (or TOP)', but the extracted materials list includes both TBP and TOP with specific volumes, which contradicts the source's 'or' meaning. Step 5 (cool) correctly captures the action but assigns a specific temperature (25°C) not explicitly stated in the text; it should be left null or described as 'room temperature'. The flow and completeness of steps are excellent.",
                "equipment_extraction_score": 4.5,
                "equipment_extraction_reasoning": "Equipment extraction is very good. The microwave reactor (flexiWAVE-Milestone, 1800 W) is correctly identified with vendor and key settings (temperature, time, multivessel rotor). The 100 mL Teflon vessel, sonicator, and centrifuge are also correctly extracted. The vendor for the sonicator and centrifuge is correctly left null as not specified. The 'multivessel high pressure rotor' is mentioned in the settings but could also be listed as a separate equipment item for clarity. No equipment mentioned in the source is missing from the extraction.",
                "conditions_extraction_score": 4.0,
                "conditions_extraction_reasoning": "Key synthesis conditions are accurately extracted: Step 1 temperature (220°C), duration (90 s), and stirring; Step 4 temperature (220°C), dwell time (2 min), and stirring. The units are correct. Conditions correctly left null where not specified (e.g., pressure, atmosphere, pH, stirring speed for most steps). The cooling step (step 5) incorrectly specifies a temperature of 25°C; the source only says 'cooled down to room temperature', so the temperature should be null. The stirring condition for step 2 is set to 'true', but the source only mentions sonication; stirring is not explicitly stated for that step, so it should likely be null. These are minor inaccuracies.",
                "semantic_accuracy_score": 4.0,
                "semantic_accuracy_reasoning": "The extraction preserves the scientific meaning and context of the synthesis well. The core concept of microwave-assisted polyol synthesis, the role of EG as solvent/reductant, TGA as a directing agent, and TOP/TBP as complexing agents for Te is maintained. The major semantic issue is the treatment of TBP and TOP as concurrent reagents rather than alternatives ('TBP (or TOP)'), which misrepresents the experimental flexibility described. The note about stoichiometry tuning is correct. The description of the product yield (~2 g per vessel, >8 g per batch) is accurate. The assumption of a specific cooling temperature slightly deviates from the source.",
                "format_compliance_score": 5.0,
                "format_compliance_reasoning": "The extracted JSON fully complies with the expected GeneralSynthesisOntology schema. All required top-level fields (target_compound, synthesis_method, starting_materials, steps, equipment, notes) are present and correctly populated. The nested structures for materials, equipment, and conditions follow the defined format with appropriate data types (strings, numbers, arrays, objects, booleans, nulls). No schema violations are present. The data is well-organized and ready for computational use.",
                "overall_score": 4.4,
