Repository: LeMaterial/lematerial-llm-synthesis

<div align="center">

# LeMat-Synth

**An open-source multi-modal toolbox for extracting structured synthesis procedures
and performance data from materials science literature — at scale.**
[Documentation](https://lematerial.github.io/lematerial-llm-synthesis/) ·
[Quickstart](https://lematerial.github.io/lematerial-llm-synthesis/getting-started/quickstart/) ·
[Tutorials](https://lematerial.github.io/lematerial-llm-synthesis/tutorials/) ·
[Dataset](https://huggingface.co/datasets/LeMaterial/LeMat-Synth) ·
[Paper](https://arxiv.org/abs/2510.26824)

</div>
Give LeMat-Synth a paper — PDF or text — and it returns machine-readable science:

File: annotations/0307fa0472a682ab559ac343038ed0cfeb8fe815/result.json (part 3 of 18)
[
                "overall_reasoning": "The ontology extraction is of high quality, demonstrating a strong understanding of the synthesis procedure and effective structured data capture. Key strengths include comprehensive material listing with vendor/purity details, accurate sequencing of process steps, correct identification of equipment and core reaction conditions, and perfect format compliance. The primary weaknesses are the inaccurate conflation of TBP and TOP as simultaneous reagents (instead of alternatives) and the over-specification of a cooling temperature. The average score of 4.36 reflects this high performance with room for improvement in precise semantic interpretation. The extraction would be highly useful for database ingestion and reproducibility."
              },
              "confidence_level": "high",
              "missing_information": [],
              "extraction_errors": [
                "Step 1 materials list includes both TBP (6 mL) and TOP (10 mL), implying they are used together. The source text states the Te precursor is made with 'TBP (or TOP)', meaning they are alternative reagents, not both used in a single synthesis.",
                "Step 5 (cooling) specifies a temperature of 25°C. The source only states 'cooled down to room temperature'; a specific numerical value is not provided and should be null.",
                "Step 2 conditions set 'stirring': true. The source for that step mentions sonication but does not explicitly mention stirring; this condition should likely be null."
              ],
              "improvement_suggestions": [
                "For alternative reagents (e.g., TBP or TOP), the extraction should model them as separate potential pathways or use a note to clarify the 'or' relationship, rather than listing both as concurrently used materials.",
                "Avoid assigning specific numerical values for conditions like 'room temperature'; leave the temperature field null if only a qualitative description is given.",
                "Ensure stirring conditions are only set to 'true' if the text explicitly mentions stirring for that specific step."
              ]
            },
            "overall_score": 4.4
          }
        ]
      },
      {
        "material": "Bi0.5Sb1.5Te3",
        "synthesis": {
          "target_compound": "Bi0.5Sb1.5Te3",
          "target_compound_type": "functional materials & catalysts",
          "synthesis_method": "microwave-assisted",
          "starting_materials": [
            {
              "vendor": "Sigma Aldrich, Sweden",
              "name": "BiCl3",
              "amount": 1.6,
              "unit": "g",
              "purity": "98%"
            },
            {
              "vendor": "Sigma Aldrich, Sweden",
              "name": "SbCl3",
              "amount": null,
              "unit": null,
              "purity": "99.95%"
            },
            {
              "vendor": "Sigma Aldrich, Sweden",
              "name": "Te powder",
              "amount": 0.96,
              "unit": "g",
              "purity": "99.8%"
            },
            {
              "vendor": "Sigma Aldrich, Sweden",
              "name": "Ethylene glycol (EG)",
              "amount": 20.0,
              "unit": "mL",
              "purity": "99%"
            },
            {
              "vendor": "Sigma Aldrich, Sweden",
              "name": "Thioglycolic acid (TGA)",
              "amount": 1.0,
              "unit": "mL",
              "purity": "98%"
            },
            {
              "vendor": "Sigma Aldrich, Sweden",
              "name": "Tri-butyl phosphine (TBP)",
              "amount": 6.0,
              "unit": "mL",
              "purity": "93.5%"
            },
            {
              "vendor": "Sigma Aldrich, Sweden",
              "name": "Tri-octyl phosphine (TOP)",
              "amount": 10.0,
              "unit": "mL",
              "purity": "90%"
            }
          ],
          "steps": [
            {
              "step_number": 1,
              "action": "mix",
              "description": "Prepare Te precursor solution by heating a mixture of Te in TBP (or TOP) under MW field for about 90 s at 220°C under constant stirring, then left to cool down.",
              "materials": [
                {
                  "vendor": "Sigma Aldrich, Sweden",
                  "name": "Te powder",
                  "amount": 0.96,
                  "unit": "g",
                  "purity": "99.8%"
                },
                {
                  "vendor": "Sigma Aldrich, Sweden",
                  "name": "Tri-butyl phosphine (TBP)",
                  "amount": 6.0,
                  "unit": "mL",
                  "purity": "93.5%"
                }
              ],
              "equipment": [
                {
                  "name": "microwave reactor",
                  "instrument_vendor": "Milestone",
                  "settings": "flexiWAVE, 1800 W, 220°C, 90 s, constant stirring"
                }
              ],
              "conditions": {
                "temperature": 220.0,
                "temp_unit": "C",
                "duration": 90.0,
                "time_unit": "s",
                "pressure": null,
                "pressure_unit": null,
                "atmosphere": null,
                "stirring": true,
                "stirring_speed": null,
                "ph": null
              }
            },
            {
              "step_number": 2,
              "action": "dissolve",
              "description": "Dissolve BiCl3 and SbCl3 (in stoichiometric ratio for Bi0.5Sb1.5Te3, replacing equivalent moles of BiCl3 with SbCl3) in ethylene glycol. Add 1 mL TGA as a directing agent, then sonicate to obtain a homogeneous solution.",
              "materials": [
                {
                  "vendor": "Sigma Aldrich, Sweden",
                  "name": "BiCl3",
                  "amount": null,
                  "unit": null,
                  "purity": "98%"
                },
                {
                  "vendor": "Sigma Aldrich, Sweden",
                  "name": "SbCl3",
                  "amount": null,
                  "unit": null,
                  "purity": "99.95%"
                },
                {
                  "vendor": "Sigma Aldrich, Sweden",
                  "name": "Ethylene glycol (EG)",
                  "amount": 20.0,
                  "unit": "mL",
                  "purity": "99%"
                },
                {
                  "vendor": "Sigma Aldrich, Sweden",
                  "name": "Thioglycolic acid (TGA)",
                  "amount": 1.0,
                  "unit": "mL",
                  "purity": "98%"
                }
              ],
              "equipment": [
                {
                  "name": "sonicator",
                  "instrument_vendor": null,
                  "settings": null
                }
              ],
              "conditions": {
                "temperature": null,
                "temp_unit": null,
                "duration": null,
                "time_unit": null,
                "pressure": null,
                "pressure_unit": null,
                "atmosphere": null,
                "stirring": true,
                "stirring_speed": null,
                "ph": null
              }
            },
            {
              "step_number": 3,
              "action": "mix",
              "description": "Mix the Te-TOP (or Te-TBP) complex solution and the Bi/Sb-EG solution and add to a 100 mL Teflon vessel.",
              "materials": [
                {
                  "vendor": null,
                  "name": "Te-TBP complex solution",
                  "amount": null,
                  "unit": null,
                  "purity": null
                },
                {
                  "vendor": null,
                  "name": "Bi/Sb-EG solution",
                  "amount": null,
                  "unit": null,
                  "purity": null
                }
              ],
              "equipment": [
                {
                  "name": "100 mL Teflon vessel",
                  "instrument_vendor": null,
                  "settings": null
                }
              ],
              "conditions": {
                "temperature": null,
                "temp_unit": null,
                "duration": null,
                "time_unit": null,
                "pressure": null,
                "pressure_unit": null,
                "atmosphere": null,
                "stirring": null,
                "stirring_speed": null,
                "ph": null
              }
            },
            {
              "step_number": 4,
              "action": "heat",
              "description": "Run the mixture in the MW reactor for 2 min dwell time at 220°C under constant stirring. Product is a dark powder (~2 g per vessel).",
              "materials": [],
              "equipment": [
                {
                  "name": "microwave reactor",
                  "instrument_vendor": "Milestone",
                  "settings": "flexiWAVE, 1800 W, multivessel high pressure rotor, 220°C, 2 min dwell, constant stirring"
                }
              ],
              "conditions": {
                "temperature": 220.0,
                "temp_unit": "C",
                "duration": 2.0,
                "time_unit": "min",
                "pressure": null,
                "pressure_unit": null,
                "atmosphere": null,
                "stirring": true,
                "stirring_speed": null,
                "ph": null
              }
            },
            {
              "step_number": 5,
              "action": "cool",
              "description": "Cool the product down to room temperature.",
              "materials": [],
              "equipment": [],
              "conditions": {
                "temperature": 25.0,
                "temp_unit": "C",
                "duration": null,
                "time_unit": null,
                "pressure": null,
                "pressure_unit": null,
                "atmosphere": null,
                "stirring": null,
                "stirring_speed": null,
                "ph": null
              }
            },
            {
              "step_number": 6,
              "action": "centrifuge",
              "description": "Separate particles from the reaction mixture by centrifuging and washing with iso-propanol and acetone several times.",
              "materials": [
                {
                  "vendor": null,
                  "name": "iso-propanol",
                  "amount": null,
                  "unit": null,
                  "purity": null
                },
                {
                  "vendor": null,
                  "name": "acetone",
                  "amount": null,
                  "unit": null,
                  "purity": null
                }
              ],
              "equipment": [
                {
                  "name": "centrifuge",
                  "instrument_vendor": null,
                  "settings": null
                }
              ],
              "conditions": {
                "temperature": null,
                "temp_unit": null,
                "duration": null,
                "time_unit": null,
                "pressure": null,
                "pressure_unit": null,
                "atmosphere": null,
                "stirring": null,
                "stirring_speed": null,
                "ph": null
              }
            },
            {
              "step_number": 7,
              "action": "heat",
              "description": "Consolidate the nanopowders using spark plasma sintering (SPS) with 15 mm inner diameter graphite cylinders. SPS temperature set to 400°C with a heating rate of 30°C/min and 1-min dwell time. 50 MPa pressure applied gradually. Holding time set to 1 min for both applied current and pressure. Pellet cooled from 400°C to 250°C while load decreased from 50 MPa to 0 MPa.",
              "materials": [
                {
                  "vendor": null,
                  "name": "Bi0.5Sb1.5Te3 nanopowder",
                  "amount": null,
                  "unit": null,
                  "purity": null
                }
              ],
              "equipment": [
                {
                  "name": "spark plasma sintering (SPS) system",
                  "instrument_vendor": null,
                  "settings": "400°C, 30°C/min heating rate, 1 min dwell, 50 MPa pressure, graphite die 15 mm inner diameter"
                }
              ],
              "conditions": {
                "temperature": 400.0,
                "temp_unit": "C",
                "duration": 1.0,
                "time_unit": "min",
                "pressure": 50.0,
                "pressure_unit": "MPa",
                "atmosphere": null,
                "stirring": null,
                "stirring_speed": null,
                "ph": null
              }
            },
            {
              "step_number": 8,
              "action": "other",
              "description": "Polish the pellets in three steps to remove graphite contamination and obtain smooth surface with 1 µm roughness.",
              "materials": [],
              "equipment": [
                {
                  "name": "polishing equipment",
                  "instrument_vendor": null,
                  "settings": "3-step polishing to 1 µm roughness"
                }
              ],
              "conditions": {
                "temperature": null,
                "temp_unit": null,
                "duration": null,
                "time_unit": null,
                "pressure": null,
                "pressure_unit": null,
                "atmosphere": null,
                "stirring": null,
                "stirring_speed": null,
                "ph": null
              }
            }
          ],
          "equipment": [
            {
              "name": "microwave reactor (flexiWAVE)",
              "instrument_vendor": "Milestone",
              "settings": "1800 W, multivessel high pressure rotor, up to 15 x 100 mL Teflon vessels"
            },
            {
              "name": "spark plasma sintering (SPS) system",
              "instrument_vendor": null,
              "settings": "15 mm graphite die, 400°C, 50 MPa"
            },
            {
              "name": "centrifuge",
              "instrument_vendor": null,
              "settings": null
            },
            {
              "name": "sonicator",
              "instrument_vendor": null,
              "settings": null
            }
          ],
          "notes": "The stoichiometry of ternary Bi0.5Sb1.5Te3 is tuned by replacing the appropriate moles of BiCl3 with SbCl3 in the precursor solution. The synthesis yields ~2 g per vessel; using 4 vessels in parallel gives >8 g per batch. The reaction mechanism involves reduction of Bi3+/Sb3+ by ethylene glycol to metallic Bi/Sb, which then reacts with Te(TOP) to form the crystalline Bi2-xSbxTe3 phase. Bi0.5Sb1.5Te3 is a p-type thermoelectric material with ZT reaching ~0.76 at 523 K."
        },
        "evaluations": [
          {
            "judge_llm": "claude-sonnet-4.6",
            "evaluation": {
              "reasoning": "The extracted ontology for Bi0.5Sb1.5Te3 synthesis from the microwave-assisted polyol method is evaluated against the source text. The extraction covers the full synthesis workflow from precursor preparation through MW-assisted thermolysis, separation, SPS consolidation, and polishing. The target material is correctly identified as Bi0.5Sb1.5Te3, a p-type thermoelectric. Starting materials are well-captured with vendor, purity, and quantity information where available. Process steps are logically sequenced and cover all major synthesis stages. Equipment is properly identified including the flexiWAVE Milestone MW reactor and SPS system. Conditions including temperature, duration, pressure, and stirring are accurately recorded. The extraction demonstrates high fidelity to the source text with only minor issues such as the action classification for the SPS step (labeled 'heat' rather than 'sinter') and the assignment of a specific room temperature value (25°C) for the cooling step which was not explicitly stated in the source. Overall, this is a high-quality extraction.",
              "scores": {
                "structural_completeness_score": 4.5,
                "structural_completeness_reasoning": "The extraction captures all major synthesis components: starting materials with vendor/purity/quantity data, 8 logically ordered process steps covering Te precursor preparation, Bi/Sb precursor dissolution, mixing, MW reaction, cooling, centrifugation/washing, SPS consolidation, and polishing. Equipment list includes the MW reactor, SPS system, centrifuge, and sonicator. The notes section provides valuable context about stoichiometry tuning, yield, reaction mechanism, and TE performance. Minor gap: the source mentions that the Bi/Sb precursor preparation uses 1.6 g BiCl3 in 20 mL EG for the pure Bi2Te3 case, but for Bi0.5Sb1.5Te3 the exact amounts of BiCl3 and SbCl3 are not given in the source (only that equivalent moles are substituted), so the null values in step 2 are appropriate. The polishing step is correctly included. The washing solvents (iso-propanol, acetone) are captured. Overall structural coverage is excellent.",
                "material_extraction_score": 4.5,
                "material_extraction_reasoning": "All seven starting materials are correctly identified with vendor (Sigma Aldrich, Sweden), purity, and quantities where stated in the source. Te powder (0.96 g), TBP (6 mL), TOP (10 mL), EG (20 mL), TGA (1 mL), BiCl3 (1.6 g, 98%), SbCl3 (99.95%) are all correctly extracted. The null amounts for SbCl3 and BiCl3 in step 2 are appropriate since the source does not give specific masses for the ternary composition. Washing solvents (iso-propanol, acetone) are included in step 6. The target compound Bi0.5Sb1.5Te3 nanopowder is correctly referenced in the SPS step. One minor note: the source states 1.6 g BiCl3 for the Bi2Te3 synthesis specifically; for Bi0.5Sb1.5Te3, the exact split between BiCl3 and SbCl3 is not given, so the extraction correctly leaves these null. The material extraction is accurate and complete relative to what the source provides.",
                "process_steps_score": 4.5,
                "process_steps_reasoning": "The 8-step sequence is logically ordered and covers all synthesis stages described in the source: (1) Te precursor preparation via MW heating, (2) Bi/Sb precursor dissolution with TGA addition and sonication, (3) mixing of the two solutions in Teflon vessel, (4) MW reaction at 220°C for 2 min, (5) cooling to RT, (6) centrifugation and washing, (7) SPS consolidation, (8) polishing. Action classifications are generally appropriate: 'mix' for step 1 is slightly imprecise (the primary action is heating/complexation, not mixing), and 'heat' for step 7 (SPS) would be better classified as 'sinter' or 'press'. The description for step 7 is comprehensive, capturing heating rate (30°C/min), dwell time (1 min), pressure (50 MPa), and cooling protocol. Step 2 correctly notes sonication for homogenization. The step descriptions are detailed and faithful to the source text.",
                "equipment_extraction_score": 4.5,
                "equipment_extraction_reasoning": "The equipment list correctly identifies: (1) microwave reactor (flexiWAVE, Milestone, 1800 W, multivessel high pressure rotor, 100 mL Teflon vessels), (2) SPS system with graphite die specifications, (3) centrifuge, (4) sonicator. These are all explicitly mentioned in the source. The polishing equipment is mentioned in step 8 but not in the top-level equipment list, which is a minor omission. The Teflon vessel is mentioned as equipment in step 3, which is appropriate. Characterization equipment (PANalytical X'Pert PRO XRD, FEI Nova 200 SEM, PREVAC XPS, Zetasizer Nano ZS90, ZEM-ULVAC M8, LFA 1000 Linseis, Netzsch-DSC 404) are not included in the synthesis equipment list, which is correct since these are characterization instruments, not synthesis equipment. The extraction correctly focuses on synthesis-relevant equipment.",
                "conditions_extraction_score": 4.5,
                "conditions_extraction_reasoning": "Synthesis conditions are accurately captured: Te precursor step at 220°C for 90 s with stirring; MW reaction at 220°C for 2 min with stirring; SPS at 400°C, 50 MPa, 1 min dwell with 30°C/min heating rate. The cooling protocol (400°C to 250°C, 50 MPa to 0 MPa) is captured in the step description. The assignment of 25°C for the cooling step target temperature is a reasonable inference but not explicitly stated in the source (source says 'cooled down to room temperature'). Pressure is correctly null for MW steps (not specified in source). Atmosphere is null throughout, which is correct as the source does not specify inert/ambient atmosphere for the synthesis steps. The SPS pressure (50 MPa) and temperature (400°C) are correctly captured. The heating rate (30°C/min) is mentioned in the step description but not as a separate conditions field, which is a minor structural gap.",
                "semantic_accuracy_score": 4.5,
                "semantic_accuracy_reasoning": "The extraction faithfully preserves the scientific meaning of the synthesis procedure. The reaction mechanism (reduction of Bi3+/Sb3+ by EG, followed by reaction with Te(TOP) to form crystalline Bi2-xSbxTe3) is correctly described in the notes. The p-type character of Bi0.5Sb1.5Te3 and its ZT value (~0.76 at 523 K) are correctly noted. The role of TGA as a 'directing agent' is correctly captured. The yield (~2 g per vessel, >8 g per batch with 4 vessels) is accurately stated. The stoichiometry tuning concept (replacing BiCl3 moles with SbCl3) is correctly explained. The synthesis method is correctly classified as 'microwave-assisted'. The target compound type as 'functional materials & catalysts' is appropriate for thermoelectric materials. No significant semantic errors or misinterpretations are present.",
                "format_compliance_score": 4.5,
                "format_compliance_reasoning": "The JSON structure adheres well to the GeneralSynthesisOntology schema. All required fields are present: target_compound, target_compound_type, synthesis_method, starting_materials (with vendor, name, amount, unit, purity), steps (with step_number, action, description, materials, equipment, conditions), equipment list, and notes. Data types are correct: numerical values for amounts/temperatures/durations, strings for names/units, booleans for stirring, nulls for absent information. The conditions sub-object consistently includes all required fields (temperature, temp_unit, duration, time_unit, pressure, pressure_unit, atmosphere, stirring, stirring_speed, ph). Equipment entries include name, instrument_vendor, and settings. The action vocabulary ('mix', 'dissolve', 'heat', 'cool', 'centrifuge', 'other') is appropriate, though 'sinter' would be more precise for the SPS step. Overall format compliance is excellent.",
                "overall_score": 4.5,
                "overall_reasoning": "This extraction of the Bi0.5Sb1.5Te3 synthesis ontology is of high quality, demonstrating thorough coverage of all synthesis components described in the source text. Strengths include: (1) complete capture of all 7 starting materials with accurate vendor, purity, and quantity data; (2) well-organized 8-step process sequence covering the full synthesis workflow from precursor preparation to final pellet polishing; (3) accurate equipment identification including the Milestone flexiWAVE MW reactor with specifications; (4) precise conditions extraction for key steps (220°C/90s for Te precursor, 220°C/2min for MW reaction, 400°C/50MPa/1min for SPS); (5) faithful semantic preservation of the reaction mechanism, yield, and TE performance data; (6) strong schema compliance with appropriate null values for absent information. Minor areas for improvement: the SPS step action classification ('heat' vs. 'sinter'), the inferred room temperature value (25°C) for the cooling step, and the absence of polishing equipment from the top-level equipment list. These are minor issues that do not significantly detract from the overall extraction quality. The extraction correctly avoids hallucinating specific BiCl3/SbCl3 amounts for the ternary composition where the source does not provide them. Overall score: 4.5/5.0."
              },
              "confidence_level": "high",
              "missing_information": [
                "Polishing equipment is described in step 8 but not included in the top-level equipment list.",
                "The SPS heating rate (30°C/min) is not captured as a structured parameter in the conditions object for step 7.",
                "The cooling protocol details (from 400°C to 250°C while decreasing load from 50 MPa to 0 MPa) are in the description but not structured as separate conditions fields."
              ],
              "extraction_errors": [
                "Step 7 (SPS consolidation) is classified with action 'heat' rather than a more precise 'sinter' classification, which better reflects the spark plasma sintering process.",
                "Step 5 (cooling) assigns a specific temperature of 25.0°C for the target cooling temperature, but the source only states 'cooled down to room temperature' without specifying 25°C explicitly.",
                "The heating rate of 30°C/min for SPS is mentioned in the step description but not captured as a structured conditions field."
              ],
              "improvement_suggestions": [
                "Use 'sinter' as the action classification for the SPS consolidation step to better reflect the process type.",
                "Avoid assigning a specific numerical value (25°C) for room temperature when the source only states 'room temperature'; use null or a string annotation instead.",
                "Add a heating_rate field or capture the 30°C/min SPS heating rate in the conditions object for the SPS step.",
                "Include polishing equipment in the top-level equipment list for completeness.",
                "Consider adding a structured field for the SPS cooling protocol (end temperature 250°C, pressure ramp-down) to improve reproducibility information."
              ]
            },
            "overall_score": 4.5
          },
          {
            "judge_llm": "gemini-3-flash",
            "evaluation": {
              "reasoning": "The extraction is highly accurate and captures the complex multi-step synthesis of the Bi-Sb-Te system. It correctly identifies the microwave-assisted polyol route, the specific precursor preparation (Te-TOP/TBP complexing), and the subsequent consolidation via Spark Plasma Sintering (SPS). The system successfully handled the stoichiometric logic for the target material Bi0.5Sb1.5Te3, noting that BiCl3 and SbCl3 amounts are adjusted based on the desired x-value. All major parameters, including temperatures, pressures, and durations, were extracted correctly from the text.",
              "scores": {
                "structural_completeness_score": 5.0,
                "structural_completeness_reasoning": "The extraction covers all phases of the process: precursor preparation, microwave synthesis, purification (centrifuging/washing), and consolidation (SPS). It includes all materials, equipment, and conditions mentioned in the source text.",
                "material_extraction_score": 5.0,
                "material_extraction_reasoning": "Chemical names, purities, and available quantities (e.g., 1.6g BiCl3, 0.96g Te) are accurately captured. It correctly leaves the SbCl3 amount as null because the text specifies it is 'equivalent moles' rather than a fixed mass for the general procedure, which is the correct behavior.",
                "process_steps_score": 5.0,
                "process_steps_reasoning": "The sequence of steps is logical and follows the experimental section precisely. It distinguishes between the preparation of the two separate precursor solutions before mixing them for the final microwave reaction.",
                "equipment_extraction_score": 5.0,
                "equipment_extraction_reasoning": "The Milestone flexiWAVE system and the SPS apparatus are correctly identified with their specific settings (1800W, 15mm die).",
                "conditions_extraction_score": 5.0,
                "conditions_extraction_reasoning": "Numerical values for temperature (220°C, 400°C), time (90s, 2min, 1min), and pressure (50 MPa) are perfectly extracted and associated with the correct steps.",
                "semantic_accuracy_score": 5.0,
                "semantic_accuracy_reasoning": "The extraction maintains the scientific context, such as the role of TGA as a directing agent and the specific atmosphere/pressure conditions of the SPS process.",
                "format_compliance_score": 5.0,
                "format_compliance_reasoning": "The output is a valid JSON that strictly adheres to the provided schema, using correct data types for all fields.",
                "overall_score": 5.0,
                "overall_reasoning": "This is an excellent extraction. It demonstrates a sophisticated understanding of the synthesis protocol, particularly the microwave-assisted polyol method. It correctly identifies the target-specific stoichiometry and captures the post-synthesis processing (SPS) which is often overlooked but critical for this material class. No hallucinations were detected, and all null values are appropriate given the source text."
              },
              "confidence_level": "high",
              "missing_information": [],
              "extraction_errors": [],
              "improvement_suggestions": []
            },
            "overall_score": 5.0
          },
          {
            "judge_llm": "qwen3.5-397b-a17b",
            "evaluation": {
              "reasoning": "The extraction demonstrates strong overall quality in capturing synthesis information from the source text. The starting materials are accurately identified with correct vendor information (Sigma Aldrich, Sweden) and purities. Process steps follow the correct sequence from Te precursor preparation through SPS consolidation and polishing. Key synthesis conditions (220°C, 2 min MW reaction; 400°C, 50 MPa, 1 min SPS) are accurately captured. The extraction appropriately uses null values for information not explicitly stated in the source (e.g., SbCl3 amounts for specific composition, atmosphere conditions, some equipment vendors). However, there is a minor inconsistency where BiCl3 shows 1.6g in starting_materials but null in step 2 materials. The extraction correctly captures the stoichiometric substitution principle for ternary compositions without hallucinating specific amounts not provided in the source.",
              "scores": {
                "structural_completeness_score": 4.5,
                "structural_completeness_reasoning": "The extraction captures all major synthesis components present in the source text: starting materials with vendor/purity info, 8 sequential process steps covering synthesis through consolidation, equipment list with key specifications, and reaction conditions. All major sections of the synthesis procedure are represented. Minor deduction for the inconsistency between starting_materials and step materials amounts.",
                "material_extraction_score": 4.0,
                "material_extraction_reasoning": "Starting materials are accurately extracted with correct names, vendors (Sigma Aldrich, Sweden), purities, and amounts where specified. BiCl3 (1.6g), Te powder (0.96g), EG (20mL), TGA (1mL), TBP (6mL), TOP (10mL) are all correct. SbCl3 appropriately shows null amount since the source states stoichiometric substitution without specific quantities for ternary compositions. Washing solvents (iso-propanol, acetone) are captured in step 6. Minor issue: BiCl3 amount inconsistency between starting_materials (1.6g) and step 2 (null).",
                "process_steps_score": 4.5,
                "process_steps_reasoning": "Eight process steps accurately capture the synthesis workflow: Te precursor preparation (90s, 220°C), Bi/Sb precursor dissolution with TGA addition and sonication, mixing solutions, MW reaction (2 min, 220°C), cooling, centrifugation/washing, SPS consolidation (400°C, 50 MPa, 1 min), and polishing. Step sequence is logical and matches source. Action classifications (mix, dissolve, heat, cool, centrifuge, other) are appropriate. SPS cooling profile (400°C to 250°C, 50 MPa to 0 MPa) is well captured.",
                "equipment_extraction_score": 4.0,
                "equipment_extraction_reasoning": "Key equipment is correctly identified: microwave reactor (flexiWAVE-Milestone, 1800W, multivessel high pressure rotor), 100 mL Teflon vessels, SPS system with 15mm graphite die, centrifuge, and sonicator. Vendor information is captured where available (Milestone for MW reactor). Equipment settings include relevant parameters (power, temperature, pressure, die dimensions). Some equipment lacks vendor info (centrifuge, sonicator, SPS system) but this reflects the source text which doesn't specify these vendors - correctly not hallucinated.",
                "conditions_extraction_score": 4.5,
                "conditions_extraction_reasoning": "Temperature, duration, and pressure conditions are accurately extracted where specified: Te precursor (220°C, 90s), MW synthesis (220°C, 2 min), SPS (400°C, 1 min dwell, 50 MPa, 30°C/min heating rate). Cooling conditions captured (room temperature, 400°C to 250°C). Stirring conditions noted where mentioned (constant stirring). Atmosphere and pressure for MW synthesis correctly show null as not specified in source. Units are consistent and appropriate (°C, min, s, MPa).",
                "semantic_accuracy_score": 4.5,
                "semantic_accuracy_reasoning": "Scientific meaning is faithfully preserved throughout the extraction. The stoichiometric substitution principle for ternary compositions is correctly captured in step descriptions and notes. Reaction mechanism information (reduction of Bi3+/Sb3+ by EG, Te-TOP complex formation) is included in notes. The p-type character of Bi0.5Sb1.5Te3 and ZT value (~0.76 at 523K) are accurately noted. No hallucination of information not present in source. Technical terminology is preserved correctly.",
                "format_compliance_score": 4.0,
                "format_compliance_reasoning": "JSON structure follows the expected ontology schema with all required fields present. Data types are appropriate (numbers for amounts/conditions, strings for names/descriptions, arrays for lists). Null values are used correctly for unspecified information. Minor format issue: inconsistency between BiCl3 amount in starting_materials (1.6g as number) versus step 2 materials (null) creates structural inconsistency. All seven score fields and reasoning fields are properly populated as required.",
                "overall_score": 4.3,
                "overall_reasoning": "This is a high-quality extraction that accurately captures the synthesis procedure for Bi0.5Sb1.5Te3 from the source text. Strengths include: accurate material identification with vendor/purity information, correct process step sequencing, precise condition extraction (temperatures, times, pressures), appropriate use of null for unstated information, and good semantic preservation of the stoichiometric substitution principle. The main weakness is the inconsistency in BiCl3 amount between starting_materials and step-specific materials. The extraction correctly avoids hallucinating SbCl3 amounts for the specific composition since the source only provides the general protocol (1.6g BiCl3) with stoichiometric substitution guidance. Equipment extraction is complete for explicitly mentioned instruments. Overall, this extraction would enable reproduction of the synthesis procedure with the information provided in the source text."
              },
              "confidence_level": "high",
              "missing_information": [
                "Specific SbCl3 amount for Bi0.5Sb1.5Te3 composition (though this is not explicitly stated in source)",
                "Atmosphere conditions for MW synthesis (not stated in source - correctly null)",
                "Centrifuge specifications (not stated in source - correctly null)"
              ],
              "extraction_errors": [
                "Inconsistency: BiCl3 amount is 1.6g in starting_materials but null in step 2 materials list",
                "Step 2 description mentions dissolving BiCl3 and SbCl3 but materials list shows null amounts for both"
              ],
              "improvement_suggestions": [
                "Maintain consistency between starting_materials amounts and step-specific materials amounts",
                "Consider adding a note explaining that SbCl3 amount depends on stoichiometric substitution ratio for the target composition",
                "Could explicitly capture the 4 parallel vessels configuration in equipment or notes section",
                "Consider adding washing solvents (iso-propanol, acetone) to starting_materials with null vendor info since they are used in the procedure"
              ]
            },
            "overall_score": 4.3
          },
          {
            "judge_llm": "deepseek-v3.2",
            "evaluation": {
              "reasoning": "The extraction demonstrates a strong understanding of the synthesis procedure for Bi0.5Sb1.5Te3, accurately capturing the core microwave-assisted polyol method and subsequent spark plasma sintering. The structured ontology correctly identifies starting materials, equipment, and key process steps. However, there are notable errors in material quantification and stoichiometry, and the extraction includes a significant amount of information that, while present in the source text, pertains to the general synthesis method rather than the specific target material (Bi0.5Sb1.5Te3). The system correctly avoids hallucinating missing details like vendor models or unspecified durations.",
              "scores": {
                "structural_completeness_score": 3.5,
                "structural_completeness_reasoning": "The extraction captures nearly all synthesis components mentioned in the source text, including materials, steps, equipment, and conditions. It successfully includes both the nanopowder synthesis and the consolidation (SPS) process. However, it is overly broad, extracting the general procedure for the Bi2-xSbxTe3 series rather than focusing on the specific target material, Bi0.5Sb1.5Te3. For instance, it lists specific amounts for BiCl3 and Te that are for a different composition (likely Bi2Te3), and includes both TBP and TOP as options when the text states 'TBP (or TOP)'. A more precise extraction would have focused on the information relevant to the target compound.",
                "material_extraction_score": 2.5,
