Repository: LeMaterial/lematerial-llm-synthesis

<div align="center">

# LeMat-Synth

**An open-source multi-modal toolbox for extracting structured synthesis procedures
and performance data from materials science literature — at scale.**
[Documentation](https://lematerial.github.io/lematerial-llm-synthesis/) ·
[Quickstart](https://lematerial.github.io/lematerial-llm-synthesis/getting-started/quickstart/) ·
[Tutorials](https://lematerial.github.io/lematerial-llm-synthesis/tutorials/) ·
[Dataset](https://huggingface.co/datasets/LeMaterial/LeMat-Synth) ·
[Paper](https://arxiv.org/abs/2510.26824)

</div>
Give LeMat-Synth a paper — PDF or text — and it returns machine-readable science:

File: annotations/0307fa0472a682ab559ac343038ed0cfeb8fe815/result.json (part 4 of 18)
[
                "material_extraction_reasoning": "Accuracy is mixed. The chemical names, vendors, and purities are correctly extracted. However, there are critical errors in material amounts and stoichiometry. The extraction lists 1.6 g of BiCl3 and 0.96 g of Te, which are the amounts given for synthesizing a different composition (likely Bi2Te3). The source text does not provide the specific masses of BiCl3 and SbCl3 required to make Bi0.5Sb1.5Te3; it only states that stoichiometry is tuned by replacing equivalent moles. The extractor should have left the 'amount' and 'unit' fields as null for BiCl3 and SbCl3 in the context of Bi0.5Sb1.5Te3. The inclusion of both TBP and TOP as separate materials with specific volumes is also an over-interpretation of the 'TBP (or TOP)' phrasing.",
                "process_steps_score": 4.0,
                "process_steps_reasoning": "The process steps are logically sequenced and accurately classified (mix, dissolve, heat, cool, centrifuge). The description of each step is detailed and faithful to the source text. The inclusion of the SPS consolidation and polishing steps is correct and complete. The only minor issue is the lack of specificity in Step 2 regarding the stoichiometric replacement for the target material, but the description text captures the concept adequately.",
                "equipment_extraction_score": 4.5,
                "equipment_extraction_reasoning": "Equipment extraction is excellent. All explicitly named equipment is correctly identified: the Milestone flexiWAVE microwave reactor, Teflon vessel, sonicator, centrifuge, and SPS system. The vendor for the microwave reactor is correctly noted. Settings like power (1800 W), temperature, and the use of a multivessel rotor are accurately captured. No equipment mentioned in the source is missing, and no hallucinated equipment is present.",
                "conditions_extraction_score": 4.5,
                "conditions_extraction_reasoning": "Conditions are extracted with high accuracy. Key parameters for the microwave reaction (220°C, 90 s for Te complex, 2 min dwell for main reaction) and for SPS (400°C, 1 min dwell, 50 MPa, 30°C/min heating rate) are correctly captured with proper units. The extraction correctly notes the presence of stirring. It appropriately leaves fields like pressure and atmosphere null for steps where they are not specified. The cooling step temperature is reasonably inferred as 25°C (room temperature).",
                "semantic_accuracy_score": 3.0,
                "semantic_accuracy_reasoning": "The overall scientific meaning of the synthesis is preserved. However, semantic accuracy is compromised by the material extraction errors. Presenting fixed masses for BiCl3 and Te implies a specific batch recipe, which is misleading for the target compound Bi0.5Sb1.5Te3. The text clearly indicates these amounts are variable based on the desired 'x' in Bi2-xSbxTe3. The notes section correctly explains the tunable stoichiometry, but the data in the 'starting_materials' array contradicts this by providing fixed values. The classification of the target as 'functional materials & catalysts' is acceptable but 'thermoelectric materials' would be more precise.",
                "format_compliance_score": 5.0,
                "format_compliance_reasoning": "The JSON structure fully complies with the expected GeneralSynthesisOntology schema. All required fields (target_compound, synthesis_method, starting_materials, steps, equipment, notes) are present and populated with the correct data types (strings, numbers, arrays, objects, nulls). The nesting of materials and equipment within steps is correctly implemented. The formatting is clean and adheres to JSON standards.",
                "overall_score": 3.9,
                "overall_reasoning": "The extraction is structurally sound and format-compliant, demonstrating a good grasp of the ontology schema. Its major weakness is a lack of precision in material extraction for the specified target compound, Bi0.5Sb1.5Te3. Instead of extracting the generalizable procedure described in the paper, it populated fields with specific numerical values applicable to a different composition, which is a significant error for reproducibility. The equipment and conditions extraction is exemplary. To improve, the system should more carefully contextualize numerical data, leaving fields null when the source provides a general method rather than a specific recipe for the target material. The overall quality is lowered by these material inaccuracies, despite high scores in other areas."
              },
              "confidence_level": "high",
              "missing_information": [
                "Material quantities, units, or purities"
              ],
              "extraction_errors": [
                "Incorrectly assigned fixed amounts (1.6 g BiCl3, 0.96 g Te) to the starting materials for the target Bi0.5Sb1.5Te3. The source provides these amounts as an example for a different composition and states stoichiometry is tuned by replacing moles.",
                "Treated 'TBP (or TOP)' as two separate required materials with specific volumes (6 mL and 10 mL), when the source indicates they are alternative solvents for the Te complex.",
                "Set the amount for SbCl3 to 'null' but provided a purity, while the amount for BiCl3 was given a value. Consistency is lacking; both amounts should be null for this tunable composition.",
                "The 'target_compound_type' field value 'functional materials & catalysts' is generic; 'thermoelectric materials' would be more semantically accurate."
              ],
              "improvement_suggestions": [
                "Implement logic to distinguish between a general synthesis procedure described in a paper and the specific instance for a target material. When amounts are given as an example for a different composition, they should not be directly assigned to the target.",
                "For phrases indicating alternatives like 'TBP (or TOP)', consider creating a single material entry with an alternative name or adding a note, rather than listing two separate materials with specific amounts.",
                "When the source states that stoichiometry is tuned by replacing equivalent moles, the 'amount' and 'unit' fields for the tunable precursors (BiCl3, SbCl3) should be left null, with the relationship described in the 'notes' field.",
                "Enhance semantic classification by using more specific terms from the paper's context (e.g., 'thermoelectric materials') for the 'target_compound_type'."
              ]
            },
            "overall_score": 3.9
          }
        ]
      },
      {
        "material": "Sb2Te3",
        "synthesis": {
          "target_compound": "Sb2Te3",
          "target_compound_type": "functional materials & catalysts",
          "synthesis_method": "microwave-assisted",
          "starting_materials": [
            {
              "vendor": "Sigma Aldrich, Sweden",
              "name": "SbCl3",
              "amount": null,
              "unit": null,
              "purity": "99.95%"
            },
            {
              "vendor": "Sigma Aldrich, Sweden",
              "name": "Te powder",
              "amount": 0.96,
              "unit": "g",
              "purity": "99.8%"
            },
            {
              "vendor": "Sigma Aldrich, Sweden",
              "name": "Ethylene glycol (EG)",
              "amount": 20.0,
              "unit": "mL",
              "purity": "99%"
            },
            {
              "vendor": "Sigma Aldrich, Sweden",
              "name": "Thioglycolic acid (TGA)",
              "amount": 1.0,
              "unit": "mL",
              "purity": "98%"
            },
            {
              "vendor": "Sigma Aldrich, Sweden",
              "name": "Tri-butyl phosphine (TBP)",
              "amount": 6.0,
              "unit": "mL",
              "purity": "93.5%"
            },
            {
              "vendor": "Sigma Aldrich, Sweden",
              "name": "Tri-octyl phosphine (TOP)",
              "amount": 10.0,
              "unit": "mL",
              "purity": "90%"
            }
          ],
          "steps": [
            {
              "step_number": 1,
              "action": "mix",
              "description": "Prepare Te precursor solution by heating a mixture of Te powder in TBP (or TOP) under MW field for about 90 s at 220°C under constant stirring, then left to cool down.",
              "materials": [
                {
                  "vendor": "Sigma Aldrich, Sweden",
                  "name": "Te powder",
                  "amount": 0.96,
                  "unit": "g",
                  "purity": "99.8%"
                },
                {
                  "vendor": "Sigma Aldrich, Sweden",
                  "name": "Tri-butyl phosphine (TBP)",
                  "amount": 6.0,
                  "unit": "mL",
                  "purity": "93.5%"
                }
              ],
              "equipment": [
                {
                  "name": "microwave reactor",
                  "instrument_vendor": "Milestone",
                  "settings": "flexiWAVE, 1800 W, 220°C, 90 s, constant stirring"
                }
              ],
              "conditions": {
                "temperature": 220.0,
                "temp_unit": "C",
                "duration": 90.0,
                "time_unit": "s",
                "pressure": null,
                "pressure_unit": null,
                "atmosphere": null,
                "stirring": true,
                "stirring_speed": null,
                "ph": null
              }
            },
            {
              "step_number": 2,
              "action": "dissolve",
              "description": "Dissolve SbCl3 in ethylene glycol to prepare the Sb precursor solution. For Sb2Te3, SbCl3 replaces BiCl3 with equivalent moles.",
              "materials": [
                {
                  "vendor": "Sigma Aldrich, Sweden",
                  "name": "SbCl3",
                  "amount": null,
                  "unit": null,
                  "purity": "99.95%"
                },
                {
                  "vendor": "Sigma Aldrich, Sweden",
                  "name": "Ethylene glycol (EG)",
                  "amount": 20.0,
                  "unit": "mL",
                  "purity": "99%"
                }
              ],
              "equipment": [],
              "conditions": {
                "temperature": null,
                "temp_unit": null,
                "duration": null,
                "time_unit": null,
                "pressure": null,
                "pressure_unit": null,
                "atmosphere": null,
                "stirring": true,
                "stirring_speed": null,
                "ph": null
              }
            },
            {
              "step_number": 3,
              "action": "add",
              "description": "Add 1 mL aliquot of TGA as a directing agent to the dissolved Sb precursor, then sonicate to obtain a homogeneous solution.",
              "materials": [
                {
                  "vendor": "Sigma Aldrich, Sweden",
                  "name": "Thioglycolic acid (TGA)",
                  "amount": 1.0,
                  "unit": "mL",
                  "purity": "98%"
                }
              ],
              "equipment": [
                {
                  "name": "sonicator",
                  "instrument_vendor": null,
                  "settings": null
                }
              ],
              "conditions": {
                "temperature": null,
                "temp_unit": null,
                "duration": null,
                "time_unit": null,
                "pressure": null,
                "pressure_unit": null,
                "atmosphere": null,
                "stirring": null,
                "stirring_speed": null,
                "ph": null
              }
            },
            {
              "step_number": 4,
              "action": "mix",
              "description": "Mix the Te-TOP (or Te-TBP) complex solution and the Sb-EG solution together and add to a 100 mL Teflon vessel.",
              "materials": [
                {
                  "vendor": null,
                  "name": "Te-TBP complex solution",
                  "amount": null,
                  "unit": null,
                  "purity": null
                },
                {
                  "vendor": null,
                  "name": "Sb-EG solution",
                  "amount": null,
                  "unit": null,
                  "purity": null
                }
              ],
              "equipment": [
                {
                  "name": "100 mL Teflon vessel",
                  "instrument_vendor": null,
                  "settings": null
                }
              ],
              "conditions": {
                "temperature": null,
                "temp_unit": null,
                "duration": null,
                "time_unit": null,
                "pressure": null,
                "pressure_unit": null,
                "atmosphere": null,
                "stirring": null,
                "stirring_speed": null,
                "ph": null
              }
            },
            {
              "step_number": 5,
              "action": "heat",
              "description": "Run the mixture in the MW reactor for 2 min dwell time at 220°C under constant stirring. Product is a dark powder (~2 g per vessel).",
              "materials": [],
              "equipment": [
                {
                  "name": "microwave reactor",
                  "instrument_vendor": "Milestone",
                  "settings": "flexiWAVE, 1800 W, multivessel high pressure rotor, 220°C, 2 min dwell, constant stirring"
                }
              ],
              "conditions": {
                "temperature": 220.0,
                "temp_unit": "C",
                "duration": 2.0,
                "time_unit": "min",
                "pressure": null,
                "pressure_unit": null,
                "atmosphere": null,
                "stirring": true,
                "stirring_speed": null,
                "ph": null
              }
            },
            {
              "step_number": 6,
              "action": "cool",
              "description": "Cool the product down to room temperature.",
              "materials": [],
              "equipment": [],
              "conditions": {
                "temperature": 25.0,
                "temp_unit": "C",
                "duration": null,
                "time_unit": null,
                "pressure": null,
                "pressure_unit": null,
                "atmosphere": null,
                "stirring": null,
                "stirring_speed": null,
                "ph": null
              }
            },
            {
              "step_number": 7,
              "action": "centrifuge",
              "description": "Separate particles from the reaction mixture by centrifuging and washing with iso-propanol and acetone several times.",
              "materials": [
                {
                  "vendor": null,
                  "name": "iso-propanol",
                  "amount": null,
                  "unit": null,
                  "purity": null
                },
                {
                  "vendor": null,
                  "name": "acetone",
                  "amount": null,
                  "unit": null,
                  "purity": null
                }
              ],
              "equipment": [
                {
                  "name": "centrifuge",
                  "instrument_vendor": null,
                  "settings": null
                }
              ],
              "conditions": {
                "temperature": null,
                "temp_unit": null,
                "duration": null,
                "time_unit": null,
                "pressure": null,
                "pressure_unit": null,
                "atmosphere": null,
                "stirring": null,
                "stirring_speed": null,
                "ph": null
              }
            }
          ],
          "equipment": [
            {
              "name": "microwave reactor (flexiWAVE)",
              "instrument_vendor": "Milestone",
              "settings": "1800 W, multivessel high pressure rotor, 100 mL Teflon vessels"
            },
            {
              "name": "centrifuge",
              "instrument_vendor": null,
              "settings": null
            },
            {
              "name": "sonicator",
              "instrument_vendor": null,
              "settings": null
            }
          ],
          "notes": "For Sb2Te3, SbCl3 fully replaces BiCl3 with equivalent moles. The synthesis yields ~2 g per vessel and >8 g per batch using 4 parallel reaction vessels. The reaction mechanism involves reduction of Sb3+ ions to metallic Sb by EG, which then reacts with Te(TOP) to form Sb2Te3. The highest ZT of 1.37 was achieved at 523 K after SPS consolidation at 400°C, 50 MPa, 1 min dwell."
        },
        "evaluations": [
          {
            "judge_llm": "claude-sonnet-4.6",
            "evaluation": {
              "reasoning": "The extracted ontology targets Sb2Te3 synthesis from a paper that describes a general microwave-assisted polyol synthesis method for Bi2-xSbxTe3 (x: 0-2) compositions. The extraction correctly identifies that for Sb2Te3, SbCl3 fully replaces BiCl3, and adapts the general procedure accordingly. The extraction captures the key synthesis steps, reagents, equipment, and conditions with good fidelity. However, there are some nuances: (1) The SbCl3 amount is not explicitly stated in the paper for Sb2Te3 specifically — the paper gives 1.6 g BiCl3 for Bi2Te3 and states SbCl3 replaces BiCl3 with equivalent moles, so the amount is derivable but not directly stated; the extractor correctly leaves it null. (2) The SPS consolidation step is mentioned in the notes but not included as a process step, which is a notable omission since it is part of the full synthesis-to-pellet workflow. (3) The extraction correctly identifies all major reagents, their vendors, purities, and amounts where stated. (4) Equipment is well-captured. (5) Conditions are accurately recorded. Overall, the extraction is of high quality with minor gaps.",
              "scores": {
                "structural_completeness_score": 4.0,
                "structural_completeness_reasoning": "The extraction captures all major synthesis steps for the solution-phase synthesis of Sb2Te3: Te precursor preparation, Sb precursor dissolution, TGA addition/sonication, mixing, MW heating, cooling, and centrifugation/washing. The starting materials list is comprehensive and includes all reagents mentioned in the source. However, the SPS consolidation step (sintering at 400°C, 50 MPa, 1 min dwell, heating rate 30°C/min, cooling from 400°C to 250°C while decreasing load) is not included as a process step — it is only mentioned in the notes. Since the paper explicitly describes SPS as part of the processing workflow for producing the final pellets, this is a genuine omission. The polishing step (3-step polishing to 1 µm roughness) is also absent. These omissions reduce the score from a perfect 5.",
                "material_extraction_score": 4.5,
                "material_extraction_reasoning": "All reagents are correctly identified with accurate vendor (Sigma Aldrich, Sweden), purity values, and amounts where stated. Te powder (0.96 g), EG (20 mL), TGA (1 mL), TBP (6 mL), TOP (10 mL) are all correctly extracted. SbCl3 amount is left null, which is correct since the paper does not explicitly state the mass of SbCl3 for Sb2Te3 (it only states 1.6 g BiCl3 for Bi2Te3 and says SbCl3 replaces it with equivalent moles — the actual mass is derivable but not directly stated). Iso-propanol and acetone washing solvents are included in step 7 without vendor/purity, which is appropriate since these are not specified in the source. The graphite die/punches used in SPS are not listed as materials, but this is a minor point. Overall material extraction is excellent.",
                "process_steps_score": 4.0,
                "process_steps_reasoning": "The seven process steps are logically sequenced and accurately describe the solution synthesis workflow: Te precursor preparation (MW heating), Sb precursor dissolution, TGA addition and sonication, mixing of solutions, MW reaction, cooling, and centrifugation/washing. Action classifications (mix, dissolve, add, mix, heat, cool, centrifuge) are appropriate and technically correct. Step 1 correctly notes the 90 s at 220°C under MW with stirring. Step 5 correctly captures the 2 min dwell at 220°C. The main gap is the absence of SPS consolidation steps (heating to 400°C at 30°C/min, 50 MPa pressure, 1 min hold, cooling to 250°C with pressure release) and the polishing step, which are explicitly described in the source and are part of the complete processing workflow to obtain the final thermoelectric pellets. These are captured only in the notes field.",
                "equipment_extraction_score": 4.5,
                "equipment_extraction_reasoning": "The primary equipment items are well-captured: the flexiWAVE Milestone microwave reactor (1800 W, multivessel high pressure rotor, 100 mL Teflon vessels), centrifuge, and sonicator. The microwave reactor details are accurately recorded including vendor (Milestone), model (flexiWAVE), power (1800 W), and vessel type. The SPS equipment (spark plasma sintering system with 15 mm inner diameter graphite cylinders and graphite punches) is not listed in the equipment section, which is a notable omission given it is explicitly described in the source. The characterization equipment (PANalytical X'Pert PRO, FEI Nova 200 SEM, PREVAC XPS system, Zetasizer Nano ZS90, ZEM-ULVAC M8, LFA 1000 Linseis, Netzsch-DSC 404) is not included, but these are characterization instruments rather than synthesis equipment, so their absence is acceptable.",
                "conditions_extraction_score": 4.5,
                "conditions_extraction_reasoning": "Synthesis conditions are accurately captured: Te precursor step at 220°C for 90 s with stirring; MW reaction step at 220°C for 2 min with stirring; cooling to room temperature (assigned as 25°C, which is a reasonable inference). The SPS conditions (400°C, 30°C/min heating rate, 50 MPa, 1 min dwell) are mentioned in the notes but not in the process steps conditions fields. Pressure and atmosphere are correctly left null for solution synthesis steps where not specified. The stirring flag is correctly set to true for steps where stirring is mentioned. The assignment of 25°C for the cooling step is a minor inference (room temperature is not explicitly stated as 25°C) but is reasonable and not misleading.",
                "semantic_accuracy_score": 4.5,
                "semantic_accuracy_reasoning": "The scientific meaning is well-preserved throughout the extraction. The role of TGA as a 'directing agent' is correctly noted. The reaction mechanism (reduction of Sb3+ by EG, then reaction with Te(TOP) to form Sb2Te3) is accurately described in the notes. The note that SbCl3 fully replaces BiCl3 with equivalent moles for Sb2Te3 is scientifically accurate and important context. The yield (~2 g per vessel, >8 g per batch with 4 vessels) is correctly captured. The ZT value (1.37 at 523 K) and SPS conditions are mentioned in the notes. The description of TBP/TOP as alternatives for Te complexation is correctly handled. No significant semantic errors or misinterpretations are present.",
                "format_compliance_score": 4.5,
                "format_compliance_reasoning": "The JSON structure adheres well to the GeneralSynthesisOntology schema. All required fields are present: target_compound, target_compound_type, synthesis_method, starting_materials, steps, equipment, and notes. Each step contains step_number, action, description, materials, equipment, and conditions sub-fields. Conditions fields use appropriate null values where information is absent. Numeric values are correctly typed (floats for amounts, temperatures, durations). The target_compound_type classification as 'functional materials & catalysts' is appropriate for thermoelectric materials. Minor issues: the 'stirring' field in step 2 is set to true without explicit mention in the source for that specific step (the source mentions sonication, not stirring, for the Sb precursor preparation), though this is a very minor point. Overall format compliance is excellent.",
                "overall_score": 4.4,
                "overall_reasoning": "The extraction of Sb2Te3 synthesis from this microwave-assisted polyol synthesis paper is of high quality. The solution-phase synthesis steps are comprehensively and accurately captured with correct reagent identities, amounts, purities, vendors, and conditions. Equipment is well-identified with appropriate vendor and model information. The key omission is the SPS consolidation and polishing steps, which are explicitly described in the source as part of the complete processing workflow but are only mentioned in the notes rather than as formal process steps. This is the most significant gap in the extraction. The semantic accuracy is excellent, with the reaction mechanism, yield, and key performance metrics correctly noted. Format compliance is strong with appropriate use of null values for absent information. The extraction correctly handles the Sb2Te3-specific adaptation (SbCl3 replacing BiCl3) from the general synthesis description. Overall, this is a high-quality extraction with minor but notable gaps in the consolidation/processing steps."
              },
              "confidence_level": "high",
              "missing_information": [
                "SPS consolidation process steps are absent from the steps list: heating to 400°C at 30°C/min, 50 MPa pressure application, 1 min dwell time, cooling from 400°C to 250°C while decreasing load from 50 MPa to 0 MPa.",
                "Polishing step (3-step polishing to 1 µm roughness) after SPS is not captured as a process step.",
                "SPS equipment (spark plasma sintering system with 15 mm inner diameter graphite cylinders and graphite punches) is not listed in the equipment section.",
                "SbCl3 amount for Sb2Te3 (equivalent moles to 1.6 g BiCl3) could be inferred and noted, though it is not directly stated in the source."
              ],
              "extraction_errors": [
                "Step 2 has stirring set to true, but the source text does not explicitly mention stirring for the Sb precursor dissolution step (only sonication is mentioned for the subsequent TGA addition step)."
              ],
              "improvement_suggestions": [
                "Add SPS consolidation as explicit process steps (e.g., step 8: load powder into graphite die; step 9: sinter at 400°C, 30°C/min, 50 MPa, 1 min dwell; step 10: cool to 250°C while releasing pressure; step 11: polish to 1 µm roughness).",
                "Add SPS equipment (spark plasma sintering system, graphite die with 15 mm inner diameter, graphite punches) to the equipment list.",
                "Consider adding a note or annotation that the SbCl3 amount is equivalent moles to 1.6 g BiCl3 (the Bi2Te3 precursor amount), even if not directly stated for Sb2Te3.",
                "Clarify the stirring field in step 2 — the source does not explicitly mention stirring for the dissolution step itself, only sonication for the subsequent TGA addition.",
                "Consider including the washing solvents (iso-propanol, acetone) with vendor/purity fields noted as null since they are not specified in the source, which is already done correctly."
              ]
            },
            "overall_score": 4.4
          },
          {
            "judge_llm": "gemini-3-flash",
            "evaluation": {
              "reasoning": "The extraction is highly accurate and technically sound, specifically tailored to the target material Sb2Te3. It correctly interprets the substitution logic (SbCl3 replacing BiCl3) described in the text. The extraction captures the two-stage microwave process (precursor preparation followed by synthesis) with high fidelity to the numerical values and units provided in the source.",
              "scores": {
                "structural_completeness_score": 5.0,
                "structural_completeness_reasoning": "The extraction captures all critical components: starting materials, multi-step synthesis, specific equipment (Milestone flexiWAVE), and reaction conditions. It correctly includes the washing/separation steps and the specific stoichiometry adjustments for the target material.",
                "material_extraction_score": 5.0,
                "material_extraction_reasoning": "All reagents (SbCl3, Te, EG, TGA, TBP, TOP) are identified with correct vendors, purities, and amounts where specified. The system correctly left the SbCl3 amount as null because the text specifies 'equivalent moles' rather than a discrete mass for the Sb-only variant.",
                "process_steps_score": 5.0,
                "process_steps_reasoning": "The sequence of steps (Te-precursor prep, Sb-precursor prep, mixing, MW-heating, cooling, and purification) perfectly mirrors the experimental section. Action classifications (mix, dissolve, heat, etc.) are appropriate.",
                "equipment_extraction_score": 5.0,
                "equipment_extraction_reasoning": "The microwave reactor is correctly identified with its specific model (flexiWAVE) and vendor (Milestone). Secondary equipment like the sonicator and centrifuge are also captured.",
                "conditions_extraction_score": 5.0,
                "conditions_extraction_reasoning": "Numerical values for temperature (220°C), duration (90s and 2min), and power (1800W) are accurately extracted and assigned to the correct steps. Stirring and atmosphere (implied by high-pressure rotor) are handled correctly.",
                "semantic_accuracy_score": 5.0,
                "semantic_accuracy_reasoning": "The extraction maintains the scientific context, particularly the distinction between the precursor preparation and the final thermolysis. It correctly identifies the target as a functional material.",
                "format_compliance_score": 5.0,
                "format_compliance_reasoning": "The output is a valid, parseable JSON that strictly adheres to the provided schema, using correct data types for all fields.",
                "overall_score": 5.0,
                "overall_reasoning": "This is an excellent extraction. It successfully navigated a complex text that describes a general method for a range of compositions (Bi-Sb-Te) and correctly focused the data on the requested Sb2Te3 target. It accurately captured technical details like the specific microwave settings and the role of TGA as a directing agent."
              },
              "confidence_level": "high",
              "missing_information": [],
              "extraction_errors": [],
              "improvement_suggestions": [
                "While the extraction is excellent, explicitly calculating the 'equivalent moles' for SbCl3 (approx 1.16g based on 1.6g BiCl3) could be a future enhancement for an AI, though leaving it null is the correct behavior based on the 'absence is not an error' principle."
              ]
            },
            "overall_score": 5.0
          },
          {
            "judge_llm": "qwen3.5-397b-a17b",
            "evaluation": {
              "reasoning": "The extraction demonstrates strong capture of the core microwave-assisted synthesis procedure for Sb2Te3, with accurate representation of starting materials, reaction conditions, and process sequencing. The extraction correctly identifies vendor information (Sigma Aldrich, Sweden), purity values, and key synthesis parameters (220°C, 2 min MW heating, 90 s Te precursor preparation). However, notable gaps exist: the SbCl3 amount is listed as null when the source specifies 1.6 g BiCl3 equivalent for Sb precursor; SPS consolidation parameters are relegated to notes rather than structured as synthesis steps; and characterization equipment (XRPD, SEM, XPS, Zetasizer, ZEM-ULVAC, LFA, DSC) is not captured in the equipment list. The extraction appropriately leaves null values for information not explicitly stated (atmosphere, pressure during MW synthesis, stirring speed). Overall, the extraction faithfully represents the synthesis workflow but could be more comprehensive in capturing post-synthesis processing and characterization infrastructure.",
              "scores": {
                "structural_completeness_score": 4.0,
                "structural_completeness_reasoning": "The extraction captures the main synthesis workflow with 7 well-structured steps covering precursor preparation, mixing, MW reaction, cooling, and purification. Starting materials are listed with vendor and purity information. Equipment and conditions are associated with relevant steps. However, SPS consolidation is only mentioned in notes rather than as structured steps, and characterization equipment is not captured. The structure follows logical synthesis progression but misses post-synthesis processing as formal steps.",
                "material_extraction_score": 4.0,
                "material_extraction_reasoning": "Starting materials are accurately extracted with correct vendor (Sigma Aldrich, Sweden), purity values, and most quantities. Te powder (0.96 g), EG (20 mL), TGA (1 mL), TBP (6 mL), and TOP (10 mL) are correctly captured. However, SbCl3 amount is listed as null when the source indicates 1.6 g equivalent to BiCl3. Washing solvents (iso-propanol, acetone) are captured in steps but lack vendor/purity info (which is not in source, so acceptable). Overall material extraction is accurate but incomplete for SbCl3 quantity.",
                "process_steps_score": 4.5,
                "process_steps_reasoning": "The 7 extraction steps accurately represent the synthesis sequence: Te precursor preparation, Sb precursor dissolution, TGA addition with sonication, solution mixing, MW reaction, cooling, and centrifugation/washing. Step actions (mix, dissolve, add, heat, cool, centrifuge) are appropriately classified. Conditions are correctly associated with each step. The main gap is that SPS consolidation is not structured as formal steps despite being a critical part of the material processing workflow described in Section 2.2.",
                "equipment_extraction_score": 3.5,
                "equipment_extraction_reasoning": "Core synthesis equipment is well captured: microwave reactor (flexiWAVE-Milestone, 1800 W), Teflon vessel (100 mL), centrifuge, and sonicator. Vendor information for the MW reactor is correct. However, significant characterization equipment from Section 2.3-2.4 is missing: XRPD (PANalytical X'Pert PRO), SEM (FEI Nova 200), XPS (PREVAC 426 with SCIENTA R3000), Zetasizer (Nano ZS90), transport measurement (ZEM-ULVAC M8), thermal diffusivity (LFA 1000, Linseis), and DSC (Netzsch-DSC 404). SPS equipment details (graphite cylinders, 15 mm diameter) are also not captured.",
                "conditions_extraction_score": 4.0,
                "conditions_extraction_reasoning": "Key synthesis conditions are accurately extracted: Te precursor heating (220°C, 90 s), main MW reaction (220°C, 2 min), stirring (constant), and cooling to room temperature. Temperature units and duration units are consistent. SPS conditions are mentioned in notes (400°C, 50 MPa, 1 min dwell) but not structured in step conditions. Missing: SPS heating rate (30°C/min), SPS cooling profile (400°C to 250°C with pressure decrease), and atmosphere/pressure during MW synthesis (not stated in source, so null is correct).",
                "semantic_accuracy_score": 4.5,
                "semantic_accuracy_reasoning": "The extraction faithfully preserves the scientific meaning of the synthesis procedure. The MW-assisted polyol synthesis method is correctly identified. The substitution of SbCl3 for BiCl3 for Sb2Te3 is accurately noted. Reaction mechanism description in notes correctly summarizes the reduction process. No hallucination of information not present in source. The extraction correctly represents that TBP or TOP can be used (captured as alternatives). Scientific intent and experimental workflow are well preserved.",
                "format_compliance_score": 5.0,
                "format_compliance_reasoning": "The extracted JSON adheres well to the expected ontology schema. All required fields are present with appropriate data types. Nested structures for materials, steps, equipment, and conditions are properly formatted. Null values are used appropriately for information not stated in source. Temperature and duration values use consistent numeric types with corresponding unit fields. The structure is valid and parseable.",
                "overall_score": 4.2,
                "overall_reasoning": "This extraction demonstrates strong performance in capturing the core microwave-assisted synthesis procedure for Sb2Te3 with accurate material quantities, vendor information, reaction conditions, and process sequencing. The extraction correctly handles absent information (atmosphere, pressure) by using null values rather than hallucinating. Key strengths include accurate step sequencing, correct condition extraction for MW synthesis, and proper vendor/purity documentation. Primary weaknesses are: (1) SbCl3 quantity not extracted despite source specifying 1.6 g equivalent; (2) SPS consolidation not structured as formal synthesis steps; (3) characterization equipment not captured. The extraction would benefit from treating SPS as part of the synthesis workflow and including all mentioned equipment. Overall, this is a high-quality extraction that faithfully represents the synthesis procedure with room for improvement in comprehensiveness of post-synthesis processing and equipment documentation."
              },
              "confidence_level": "high",
              "missing_information": [
                "SbCl3 quantity (1.6 g equivalent to BiCl3)",
                "SPS consolidation as structured process steps",
                "SPS heating rate (30°C/min)",
                "SPS cooling profile details",
                "Characterization equipment list (XRPD, SEM, XPS, Zetasizer, ZEM-ULVAC, LFA, DSC)",
                "Graphite die dimensions (15 mm inner diameter)",
                "Pellet polishing details (three steps, 1 μm roughness)"
              ],
              "extraction_errors": [
                "SbCl3 amount listed as null when source specifies 1.6 g BiCl3 equivalent for Sb precursor preparation",
                "SPS consolidation process not structured as formal synthesis steps despite detailed parameters in source",
                "Characterization equipment (XRPD, SEM, XPS, Zetasizer, transport measurement systems) not captured in equipment list",
                "SPS heating rate (30°C/min) not captured in conditions",
                "SPS cooling protocol (400°C to 250°C with pressure decrease) not fully captured"
              ],
              "improvement_suggestions": [
                "Add SbCl3 amount (1.6 g) based on equivalent moles to BiCl3 as stated in source",
                "Structure SPS consolidation as separate synthesis steps with full parameter extraction (temperature, pressure, heating rate, dwell time, cooling profile)",
                "Include characterization equipment in the equipment list with vendor and model information",
