Repository: LeMaterial/lematerial-llm-synthesis

<div align="center">

# LeMat-Synth

**An open-source multi-modal toolbox for extracting structured synthesis procedures
and performance data from materials science literature — at scale.**
[Documentation](https://lematerial.github.io/lematerial-llm-synthesis/) ·
[Quickstart](https://lematerial.github.io/lematerial-llm-synthesis/getting-started/quickstart/) ·
[Tutorials](https://lematerial.github.io/lematerial-llm-synthesis/tutorials/) ·
[Dataset](https://huggingface.co/datasets/LeMaterial/LeMat-Synth) ·
[Paper](https://arxiv.org/abs/2510.26824)

</div>
Give LeMat-Synth a paper — PDF or text — and it returns machine-readable science:

File: annotations/0307fa0472a682ab559ac343038ed0cfeb8fe815/result.json (part 5 of 18)
[
                "Add washing solvents (iso-propanol, acetone) to starting materials or step materials with vendor info if available",
                "Capture the 4 parallel vessel configuration and >8 g batch yield more explicitly in notes or step descriptions"
              ]
            },
            "overall_score": 4.2
          },
          {
            "judge_llm": "deepseek-v3.2",
            "evaluation": {
              "reasoning": "The extraction demonstrates a strong understanding of the core synthesis procedure for Sb2Te3 via microwave-assisted polyol synthesis. It correctly identifies the main steps, materials, and equipment from the source text. The ontology is well-structured and captures the essential scientific context, including the reaction mechanism and final performance. However, there are notable inaccuracies in material amounts and some misinterpretations of the source text's specifics, particularly regarding the use of TBP vs. TOP and the exact composition of the precursor solutions. The extraction correctly avoids hallucinating information not present in the source, such as specific stirring speeds or detailed equipment settings.",
              "scores": {
                "structural_completeness_score": 4.5,
                "structural_completeness_reasoning": "The extraction captures nearly all major synthesis components: target compound, method, starting materials, a logical sequence of process steps, key equipment, and relevant conditions. It includes important notes on yield, mechanism, and performance. Minor omissions include the explicit mention of the multivessel rotor's capacity (15 positions) and the specific detail that the Te precursor is prepared with *either* TBP *or* TOP, not both simultaneously as the step 1 description implies. The consolidation (SPS) process is mentioned in notes but not broken into separate steps, which is acceptable as the primary focus is powder synthesis.",
                "material_extraction_score": 3.5,
                "material_extraction_reasoning": "Material names, vendors, and purities are accurately extracted. However, there are significant errors in amounts. The source states 1.6 g of BiCl3 is dissolved in 20 mL EG for the Bi precursor; for Sb2Te3, equivalent moles of SbCl3 would replace BiCl3, but the exact mass is not stated. The extraction incorrectly lists the 20 mL EG amount under the Sb precursor step and omits the mass of SbCl3 (correctly leaving it as null would be appropriate). Furthermore, Step 1 inaccurately lists both TBP (6 mL) and TOP (10 mL) as materials, while the text describes them as alternatives (Te complexed with TBP *or* TOP). The amount of Te (0.96 g) is correct.",
                "process_steps_score": 4.0,
                "process_steps_reasoning": "The step sequence is logical and accurately reflects the procedure: precursor preparation, mixing, reaction, cooling, and separation. Action classifications (mix, dissolve, add, heat, cool, centrifuge) are generally appropriate. The description of Step 1 is slightly misleading as it combines two alternative procedures (using TBP or TOP) into one step with both materials. Step 2 correctly notes the molar replacement but could be clearer. The inclusion of sonication and centrifugation steps is accurate.",
                "equipment_extraction_score": 4.5,
                "equipment_extraction_reasoning": "Key equipment is correctly identified: microwave reactor (Milestone flexiWAVE), Teflon vessel, centrifuge, and sonicator. The vendor for the MW reactor is correctly noted. The settings for the MW reactor (1800 W, 220°C, dwell time) are accurately captured. The extraction correctly does not hallucinate vendor details for the centrifuge or sonicator, as none are provided. The multivessel high-pressure rotor is mentioned, which is good.",
                "conditions_extraction_score": 4.5,
                "conditions_extraction_reasoning": "Critical conditions are accurately extracted: temperatures (220°C for reaction, 25°C for cooling), durations (90 s for Te complexing, 2 min for main reaction), and stirring (true for key steps). Units are correctly assigned. The extraction correctly leaves pressure, atmosphere, and stirring speed as null, as these are not specified in the source text for the solution synthesis steps. The cooling step's temperature is reasonably inferred as 25°C (room temperature).",
                "semantic_accuracy_score": 4.0,
                "semantic_accuracy_reasoning": "The overall scientific meaning is well-preserved. The extraction correctly conveys the microwave-assisted, polyol-based method, the role of EG as solvent/reductant, and the formation of Sb2Te3. The note on the reaction mechanism and ZT performance is accurate. The main semantic issue is in Step 1, which inaccurately presents TBP and TOP as being used together, rather than as alternatives. The description of 'equivalent moles' for SbCl3 replacement is correct, preserving the compositional tuning concept.",
                "format_compliance_score": 5.0,
                "format_compliance_reasoning": "The JSON structure fully complies with the expected GeneralSynthesisOntology schema. All required top-level fields (target_compound, synthesis_method, starting_materials, steps, equipment, notes) are present and correctly populated. The nested objects for materials, equipment, and conditions follow the prescribed format with appropriate fields (vendor, name, amount, unit, purity; name, instrument_vendor, settings; temperature, duration, etc.). Data types are correct (strings, numbers, booleans, nulls).",
                "overall_score": 4.3,
                "overall_reasoning": "The extraction is of high quality, demonstrating a robust understanding of the synthesis protocol and excellent schema compliance. Its primary weaknesses are in material extraction accuracy, specifically the handling of precursor amounts and the conflation of two alternative phosphine reagents. These errors detract from perfect fidelity but do not undermine the overall utility of the structured data. The system correctly refrains from hallucinating unspecified details. With corrections to the material quantities and a clearer representation of the Te-complexing step, this would be an exemplary extraction."
              },
              "confidence_level": "high",
              "missing_information": [
                "The explicit note that for Sb2Te3, SbCl3 fully replaces BiCl3 using equivalent moles, but the exact mass of SbCl3 is not in the source and correctly omitted.",
                "The detail that the multivessel rotor has 15 positions, though only 4 were used in this work (mentioned in notes but not in equipment details).",
                "The specific instruction that the Te precursor solution is left to cool down after MW heating."
              ],
              "extraction_errors": [
                "Step 1 incorrectly lists both TBP (6 mL) and TOP (10 mL) as materials used together. The source text states Te is complexed with TBP *or* TOP, indicating alternative procedures.",
                "The amount for SbCl3 in the starting_materials list and Step 2 is null, which is correct as it's not stated, but the associated 20 mL EG is incorrectly attributed as the amount for the Sb precursor solution. The 20 mL EG is the volume used to dissolve 1.6 g of BiCl3; the equivalent volume for SbCl3 is not specified.",
                "Step 1 description mentions 'Te powder in TBP (or TOP)' but the materials list includes both with specific amounts, implying simultaneous use."
              ],
              "improvement_suggestions": [
                "For alternative reagents (TBP/TOP), structure the extraction to indicate a choice, perhaps using a note or a conditional field, rather than listing both as concurrently used materials.",
                "In Step 2, clarify that the 20 mL EG is the solvent volume from the Bi precursor example; for Sb, the volume may be similar but is not explicitly stated. The description should focus on the action (dissolve SbCl3 in EG) without implying a specific volume if not given.",
                "Consider adding a brief note in the starting_materials section explaining that the amount of SbCl3 is equimolar to the 1.6 g BiCl3 used for Bi2Te3, but the exact mass is calculated and not provided in the text."
              ]
            },
            "overall_score": 4.3
          }
        ]
      }
    ]
  },
  {
    "synth_llm": "gemini-3-flash",
    "materials": [
      {
        "material": "Bi2Te3",
        "synthesis": {
          "target_compound": "Bi2Te3",
          "target_compound_type": "nanomaterials",
          "synthesis_method": "microwave-assisted",
          "starting_materials": [
            {
              "vendor": "Sigma Aldrich",
              "name": "BiCl3",
              "amount": 1.6,
              "unit": "g",
              "purity": "98%"
            },
            {
              "vendor": "Sigma Aldrich",
              "name": "Te powder",
              "amount": 0.96,
              "unit": "g",
              "purity": "99.8%"
            },
            {
              "vendor": "Sigma Aldrich",
              "name": "ethylene glycol",
              "amount": 20.0,
              "unit": "mL",
              "purity": "99%"
            },
            {
              "vendor": "Sigma Aldrich",
              "name": "tri-butyl phosphine (TBP)",
              "amount": 6.0,
              "unit": "mL",
              "purity": "93.5%"
            },
            {
              "vendor": "Sigma Aldrich",
              "name": "tri-octyl phosphine (TOP)",
              "amount": 10.0,
              "unit": "mL",
              "purity": "90%"
            },
            {
              "vendor": "Sigma Aldrich",
              "name": "thioglycolic acid (TGA)",
              "amount": 1.0,
              "unit": "mL",
              "purity": "98%"
            }
          ],
          "steps": [
            {
              "step_number": 1,
              "action": "heat",
              "description": "Preparation of Te precursor solution as a complex with TBP or TOP under microwave field.",
              "materials": [
                {
                  "vendor": null,
                  "name": "Te powder",
                  "amount": 0.96,
                  "unit": "g",
                  "purity": null
                },
                {
                  "vendor": null,
                  "name": "TBP",
                  "amount": 6.0,
                  "unit": "mL",
                  "purity": null
                }
              ],
              "equipment": [
                {
                  "name": "microwave reactor",
                  "instrument_vendor": "Milestone",
                  "settings": "flexiWAVE"
                }
              ],
              "conditions": {
                "temperature": 220.0,
                "temp_unit": "C",
                "duration": 90.0,
                "time_unit": "s",
                "pressure": null,
                "pressure_unit": null,
                "atmosphere": null,
                "stirring": true,
                "stirring_speed": null,
                "ph": null
              }
            },
            {
              "step_number": 2,
              "action": "dissolve",
              "description": "Dissolving BiCl3 in ethylene glycol.",
              "materials": [
                {
                  "vendor": null,
                  "name": "BiCl3",
                  "amount": 1.6,
                  "unit": "g",
                  "purity": null
                },
                {
                  "vendor": null,
                  "name": "ethylene glycol",
                  "amount": 20.0,
                  "unit": "mL",
                  "purity": null
                }
              ],
              "equipment": [],
              "conditions": null
            },
            {
              "step_number": 3,
              "action": "add",
              "description": "Adding TGA as a directing agent to the Bi precursor solution and sonicating.",
              "materials": [
                {
                  "vendor": null,
                  "name": "thioglycolic acid (TGA)",
                  "amount": 1.0,
                  "unit": "mL",
                  "purity": null
                }
              ],
              "equipment": [
                {
                  "name": "sonicator",
                  "instrument_vendor": null,
                  "settings": null
                }
              ],
              "conditions": null
            },
            {
              "step_number": 4,
              "action": "mix",
              "description": "Mixing the Te-TOP/TBP complex and Bi-EG solutions in a Teflon vessel.",
              "materials": [],
              "equipment": [
                {
                  "name": "Teflon vessel",
                  "instrument_vendor": null,
                  "settings": "100 mL"
                }
              ],
              "conditions": null
            },
            {
              "step_number": 5,
              "action": "heat",
              "description": "Microwave-assisted thermolysis reaction.",
              "materials": [],
              "equipment": [
                {
                  "name": "microwave reactor",
                  "instrument_vendor": "Milestone",
                  "settings": "flexiWAVE, 1800 Watt"
                }
              ],
              "conditions": {
                "temperature": 220.0,
                "temp_unit": "C",
                "duration": 2.0,
                "time_unit": "min",
                "pressure": null,
                "pressure_unit": null,
                "atmosphere": null,
                "stirring": true,
                "stirring_speed": null,
                "ph": null
              }
            },
            {
              "step_number": 6,
              "action": "centrifuge",
              "description": "Separating particles from the reaction mixture and washing.",
              "materials": [
                {
                  "vendor": null,
                  "name": "iso-propanol",
                  "amount": null,
                  "unit": null,
                  "purity": null
                },
                {
                  "vendor": null,
                  "name": "acetone",
                  "amount": null,
                  "unit": null,
                  "purity": null
                }
              ],
              "equipment": [],
              "conditions": null
            }
          ],
          "equipment": [
            {
              "name": "flexiWAVE-Milestone",
              "instrument_vendor": "Milestone",
              "settings": "1800 Watt, multivessel high pressure rotor"
            }
          ],
          "notes": "The synthesis yields about 2 g per vessel, with a total yield of >8 g per batch using 4 vessels."
        },
        "evaluations": [
          {
            "judge_llm": "claude-sonnet-4.6",
            "evaluation": {
              "reasoning": "The extracted ontology for Bi2Te3 synthesis via microwave-assisted polyol method captures the core synthesis workflow with good fidelity. The extraction correctly identifies the target compound, synthesis method, starting materials with quantities and purities, and the major process steps. The source text describes a multi-step synthesis involving Te precursor preparation, Bi/Sb precursor dissolution, TGA addition, mixing, MW thermolysis, and centrifugal washing. The extraction captures all six of these steps in logical order. Starting materials are well-identified with vendor, amount, unit, and purity information. The main equipment (flexiWAVE-Milestone microwave reactor) is correctly identified. Key conditions (220°C, 90s for Te precursor step; 220°C, 2 min for main MW step) are accurately captured. Some minor gaps exist: the cooling step after Te precursor preparation is not explicitly captured as a step, the SPS consolidation process is entirely absent (though this may be considered a separate process), and the step 3 sonication action could be more precisely described. Overall, the extraction is thorough and scientifically accurate for the MW synthesis portion of the paper.",
              "scores": {
                "structural_completeness_score": 4.0,
                "structural_completeness_reasoning": "The extraction captures all major synthesis components: 6 starting materials with vendor/amount/purity, 6 process steps in correct order, primary equipment, and key conditions. The MW synthesis workflow is comprehensively represented. However, the SPS consolidation process (Section 2.2) is entirely absent from the extraction, which is a significant omission given that it is a critical processing step described in detail in the source (400°C, 30°C/min heating rate, 50 MPa, 1-min dwell, cooling protocol, polishing). The cooling step after Te precursor preparation (step 1) is also not captured as a discrete step. The note about yield (>8 g per batch) is correctly included. The absence of SPS processing is the primary gap, though it could be argued this is a separate process from the MW synthesis.",
                "material_extraction_score": 4.5,
                "material_extraction_reasoning": "All six starting materials are correctly identified with accurate vendor (Sigma Aldrich, Sweden), amounts, units, and purities: BiCl3 (1.6 g, 98%), Te powder (0.96 g, 99.8%), ethylene glycol (20 mL, 99%), TBP (6 mL, 93.5%), TOP (10 mL, 90%), and TGA (1 mL, 98%). These match the source text exactly. SbCl3 is mentioned in the source as an alternative precursor for ternary compositions but is not included in the starting materials list — this is a minor omission since the target is Bi2Te3 specifically. The washing solvents (iso-propanol and acetone) are correctly noted in step 6 without amounts, which is appropriate since the source does not specify quantities. The purity field is correctly left null within individual steps (as opposed to the starting materials list), which is appropriate. Overall material extraction is excellent.",
                "process_steps_score": 4.0,
                "process_steps_reasoning": "The six process steps are logically ordered and correctly classified: heat (Te precursor preparation), dissolve (BiCl3 in EG), add (TGA with sonication), mix (combining solutions in Teflon vessel), heat (MW thermolysis), and centrifuge (separation and washing). The action verbs are appropriate and scientifically accurate. Step 3 combines two actions (adding TGA and sonicating) — the sonication is captured in the equipment field which is acceptable. The cooling step after Te precursor preparation is mentioned in the source ('left to cool down') but not captured as a discrete step. The SPS consolidation process (a major processing workflow with multiple sub-steps) is entirely absent. The step descriptions are clear and informative. The materials listed within each step are appropriate and consistent with the source text.",
                "equipment_extraction_score": 4.0,
                "equipment_extraction_reasoning": "The primary equipment — flexiWAVE-Milestone microwave reactor (1800 W, multivessel high pressure rotor) — is correctly identified in both the equipment list and within relevant steps. The Teflon vessel (100 mL) is correctly captured in step 4. A sonicator is correctly identified in step 3. The centrifuge used in step 6 is not explicitly listed as equipment in that step (the equipment array is empty), though the action is 'centrifuge'. The SPS equipment (spark plasma sintering with 15 mm graphite cylinders and punches) is entirely absent. Characterization equipment (PANalytical X'Pert PRO XRD, FEI Nova 200 SEM, PREVAC 426 XPS, Zetasizer Nano ZS90, ZEM-ULVAC M8, LFA 1000 Linseis, Netzsch-DSC 404) is not captured, but these are characterization instruments rather than synthesis equipment, so their absence is appropriate for a synthesis ontology.",
                "conditions_extraction_score": 4.5,
                "conditions_extraction_reasoning": "The key synthesis conditions are accurately captured: Te precursor step at 220°C for 90 seconds with stirring (step 1), and the main MW thermolysis at 220°C for 2 minutes with stirring (step 5). These match the source text precisely. The stirring flag is correctly set to true for both heated steps. Pressure and atmosphere are correctly left null as the source does not specify these for the MW steps (though the reactor uses a high-pressure rotor, no specific pressure value is given for the MW synthesis). The SPS conditions (400°C, 30°C/min heating rate, 50 MPa, 1-min dwell, cooling from 400°C to 250°C while decreasing load from 50 MPa to 0 MPa) are absent since SPS is not captured. The conditions for steps 2, 3, and 4 are correctly left null as the source does not specify temperature, time, or other parameters for these steps.",
                "semantic_accuracy_score": 4.5,
                "semantic_accuracy_reasoning": "The scientific meaning is faithfully preserved throughout the extraction. The synthesis method is correctly identified as 'microwave-assisted' (polyol synthesis with MW heating). The target compound Bi2Te3 is correctly identified as a nanomaterial. The role of TGA as a 'directing agent' is correctly captured in the step description. The mechanism (Te complexation with TBP/TOP, reduction of Bi3+ by EG) is implicitly represented through the step structure. The yield information (>8 g per batch, ~2 g per vessel) is correctly noted. The description of step 5 as 'microwave-assisted thermolysis reaction' accurately reflects the source terminology. No scientific misinterpretations or hallucinations are detected. The extraction correctly represents that TBP or TOP can be used alternatively for Te complexation, capturing both amounts.",
                "format_compliance_score": 4.5,
                "format_compliance_reasoning": "The JSON structure adheres well to the GeneralSynthesisOntology schema. All required fields are present: target_compound, target_compound_type, synthesis_method, starting_materials (with vendor, name, amount, unit, purity), steps (with step_number, action, description, materials, equipment, conditions), equipment list, and notes. Data types are correct: numerical values for amounts and temperatures, string values for names and units, boolean for stirring, null for absent values. The conditions object structure is consistent across steps. Equipment entries include name, instrument_vendor, and settings fields. The step materials correctly omit purity (null) when not re-specified within steps. Minor formatting note: the settings field for the Teflon vessel ('100 mL') uses a non-standard format but is informative. Overall schema compliance is excellent.",
                "overall_score": 4.3,
                "overall_reasoning": "The extraction of Bi2Te3 microwave-assisted polyol synthesis is of high quality, capturing the essential synthesis workflow with accurate materials, conditions, and process steps. Strengths include: (1) complete and accurate starting materials list with all vendor/amount/purity details matching the source; (2) correct identification and parameterization of the two key heating steps (Te precursor at 220°C/90s and MW thermolysis at 220°C/2min); (3) appropriate null values for unspecified conditions; (4) correct equipment identification including the flexiWAVE-Milestone reactor specifications; (5) no hallucinated information. The primary weakness is the complete absence of the SPS consolidation process, which is a significant and detailed processing step described in Section 2.2 of the source. Secondary gaps include the missing centrifuge equipment entry in step 6 and the absent cooling step after Te precursor preparation. The extraction is well-suited for representing the MW synthesis portion of the paper and would score higher if the SPS processing were included as a separate synthesis pathway or post-processing section. Overall, this is a strong extraction with minor omissions."
              },
              "confidence_level": "high",
              "missing_information": [
                "SPS consolidation process entirely absent: temperature 400°C, heating rate 30°C/min, dwell time 1 min, pressure 50 MPa, cooling from 400°C to 250°C with load decrease from 50 MPa to 0 MPa, polishing to 1 μm roughness",
                "Cooling step after Te precursor preparation ('left to cool down') not captured as a discrete process step",
                "SPS equipment: spark plasma sintering apparatus with 15 mm inner diameter graphite cylinders and graphite punches"
              ],
              "extraction_errors": [
                "Centrifuge equipment not listed in step 6 equipment array despite the action being 'centrifuge'",
                "SbCl3 (99.95%, Sigma Aldrich) is mentioned as an alternative precursor but not included in starting materials"
              ],
              "improvement_suggestions": [
                "Add SPS consolidation as a separate process section or additional steps (steps 7-10) covering: heating to 400°C at 30°C/min, 1-min dwell at 50 MPa, cooling from 400°C to 250°C while releasing pressure, and polishing to 1 μm roughness",
                "Add centrifuge to the equipment list in step 6",
                "Add SbCl3 as an alternative starting material with a note indicating it replaces BiCl3 for ternary compositions",
                "Add a cooling step (step 1b or step 2 pre-cursor) after Te precursor preparation to capture the 'left to cool down' instruction",
                "Consider adding graphite die/punch equipment for the SPS process if SPS steps are added"
              ]
            },
            "overall_score": 4.3
          },
          {
            "judge_llm": "gemini-3-flash",
            "evaluation": {
              "reasoning": "The extraction is highly accurate and captures the specific details of the microwave-assisted synthesis of Bi2Te3. It correctly identifies the two-stage precursor preparation (Te-complex and Bi-solution) followed by the main reaction. All numerical values for amounts, temperatures, and durations match the source text exactly. The extraction also correctly identifies the equipment and the specific yield notes.",
              "scores": {
                "structural_completeness_score": 5.0,
                "structural_completeness_reasoning": "The ontology captures all critical components: starting materials with purities/vendors, sequential process steps, specific equipment used in each step, and the reaction conditions (temperature, time, stirring).",
                "material_extraction_score": 5.0,
                "material_extraction_reasoning": "All materials (BiCl3, Te, EG, TBP, TOP, TGA) are extracted with correct amounts and units. The washing solvents (iso-propanol, acetone) are also correctly identified in the final step.",
                "process_steps_score": 5.0,
                "process_steps_reasoning": "The steps follow the logical experimental flow: Te-precursor prep, Bi-precursor prep, addition of directing agent, mixing, microwave reaction, and purification.",
                "equipment_extraction_score": 5.0,
                "equipment_extraction_reasoning": "The microwave reactor (Milestone flexiWAVE), sonicator, and Teflon vessels are correctly identified and associated with the relevant steps.",
                "conditions_extraction_score": 5.0,
                "conditions_extraction_reasoning": "The extraction accurately captures the 220°C temperature for both the Te-precursor prep (90s) and the main reaction (2 min), including the stirring condition.",
                "semantic_accuracy_score": 5.0,
                "semantic_accuracy_reasoning": "The extraction maintains the scientific meaning of the 'polyol' and 'microwave-assisted' synthesis route without any hallucinations or misinterpretations.",
                "format_compliance_score": 5.0,
                "format_compliance_reasoning": "The JSON is valid and adheres to the schema, using appropriate data types for all fields.",
                "overall_score": 5.0,
                "overall_reasoning": "This is an excellent extraction that perfectly mirrors the experimental section of the paper. It handles the complex precursor preparation steps well and maintains high fidelity for all quantitative data."
              },
              "confidence_level": "high",
              "missing_information": [],
              "extraction_errors": [],
              "improvement_suggestions": []
            },
            "overall_score": 5.0
          },
          {
            "judge_llm": "qwen3.5-397b-a17b",
            "evaluation": {
              "reasoning": "The extracted ontology captures the microwave-assisted synthesis procedure for Bi2Te3 nanoplatelets with good accuracy for the solution synthesis portion. Starting materials, quantities, vendors, and MW reaction conditions are well documented. However, there are notable gaps: (1) The SPS consolidation process is completely missing despite being a critical part of the workflow described in Section 2.2; (2) The TBP/TOP relationship is misrepresented - the source states these are alternatives ('TBP or TOP'), but the extraction lists both as if used together; (3) Some equipment mentioned in steps (sonicator, centrifuge) should appear in the equipment list. The extraction correctly omits SbCl3 since the target is Bi2Te3 (x=0). Overall, the synthesis portion is well captured but the processing/consolidation portion is absent.",
              "scores": {
                "structural_completeness_score": 3.5,
                "structural_completeness_reasoning": "The extraction captures the MW synthesis workflow well with starting materials, process steps, equipment, and conditions for the solution synthesis portion. However, the SPS consolidation process described in Section 2.2 is completely absent, which represents a significant portion of the materials processing workflow. The extraction includes 6 synthesis steps but misses the consolidation steps entirely. Starting materials are comprehensive for the synthesis portion. The structural organization is logical but incomplete for the full synthesis-to-pellet workflow described in the paper.",
                "material_extraction_score": 4.0,
                "material_extraction_reasoning": "Starting materials are accurately extracted with correct names, amounts, units, purities, and vendor (Sigma Aldrich). BiCl3 (1.6 g, 98%), Te powder (0.96 g, 99.8%), ethylene glycol (20 mL, 99%), TGA (1 mL, 98%) are all correct. However, TBP (6 mL) and TOP (10 mL) are both listed when the source indicates they are alternatives ('TBP or TOP'). This is a semantic error in material representation. SbCl3 is correctly omitted since the target is Bi2Te3. Washing solvents (iso-propanol, acetone) are captured but without amounts, which is acceptable since the source doesn't specify quantities.",
                "process_steps_score": 3.5,
                "process_steps_reasoning": "The 6 synthesis steps accurately capture the MW-assisted solution synthesis: Te precursor preparation, BiCl3 dissolution, TGA addition with sonication, mixing, MW reaction, and centrifugation/washing. Step sequencing is correct and action classifications are appropriate. However, the SPS consolidation process (Section 2.2) is completely missing - this includes powder loading, sintering at 400°C, pressure application, holding, and cooling. The cooling step after MW reaction ('cooled down to room temperature') is also not captured as a distinct step. For a complete synthesis-to-pellet workflow, these omissions are significant.",
                "equipment_extraction_score": 3.5,
                "equipment_extraction_reasoning": "The MW reactor (flexiWAVE-Milestone, 1800 Watt) and multivessel high pressure rotor are correctly captured with vendor and specifications. The 100 mL Teflon vessel is noted. However, the equipment list is incomplete: (1) SPS equipment (graphite cylinders, punches, 15 mm diameter) is entirely missing; (2) Sonicator mentioned in step 3 is not in the equipment list; (3) Centrifuge used for separation is not listed. The extraction correctly captures the MW equipment but misses critical consolidation and separation equipment.",
                "conditions_extraction_score": 3.5,
                "conditions_extraction_reasoning": "MW synthesis conditions are well captured: temperature (220°C), duration (90 s for Te precursor, 2 min for main reaction), stirring (true). However, SPS conditions are completely absent: sintering temperature (400°C), heating rate (30°C/min), dwell time (1 min), pressure (50 MPa), cooling profile (400°C to 250°C with load decrease). Pressure and atmosphere for MW synthesis are correctly left null as the source doesn't specify them. The extraction accurately captures what's stated for MW synthesis but misses the entire SPS parameter set.",
                "semantic_accuracy_score": 3.5,
                "semantic_accuracy_reasoning": "The extraction generally preserves scientific meaning but has notable semantic issues: (1) TBP and TOP are presented as separate materials with specific amounts when the source clearly states they are alternatives ('TBP (or TOP)'); (2) The target material Bi2Te3 is one composition from a series (Bi2-xSbxTe3, x: 0-2), but this context is not preserved; (3) The relationship between synthesis and consolidation is lost since SPS is omitted. The action classifications (heat, dissolve, add, mix, centrifuge) are semantically appropriate. The notes field correctly captures yield information (>8 g per batch, 2 g per vessel).",
                "format_compliance_score": 4.5,
                "format_compliance_reasoning": "The JSON structure adheres well to the expected ontology schema. All required fields are present with appropriate data types. Starting materials array has consistent structure with name, amount, unit, purity, and vendor fields. Process steps are properly numbered with action, description, materials, equipment, and conditions sub-fields. Conditions use consistent temperature units (C) and time units (s, min). Null values are appropriately used for unspecified parameters. The only minor issue is that some equipment mentioned in steps (sonicator) should also appear in the main equipment list for consistency.",
                "overall_score": 3.7,
                "overall_reasoning": "This extraction demonstrates strong performance on the microwave-assisted solution synthesis portion, accurately capturing starting materials with vendor/purity information, reaction conditions, and process sequencing. The main weaknesses are: (1) Complete omission of the SPS consolidation process which is a critical part of the workflow; (2) Semantic error in representing TBP/TOP as concurrent materials rather than alternatives; (3) Incomplete equipment list missing sonicator, centrifuge, and SPS apparatus. The extraction correctly avoids hallucination - parameters not stated in the source (pressure, atmosphere for MW) are properly left null. For a synthesis ontology focused on the solution synthesis only, this would score higher, but since the paper describes a complete synthesis-to-pellet workflow, the missing SPS portion significantly impacts completeness. Format compliance is excellent with proper JSON structure and data typing throughout."
              },
              "confidence_level": "high",
              "missing_information": [
                "SPS consolidation parameters: temperature (400°C), pressure (50 MPa), dwell time (1 min), heating rate (30°C/min)",
                "SPS equipment details: 15 mm inner diameter graphite cylinders, graphite punches",
                "Pellet polishing procedure (three steps to 1 μm roughness)",
                "Cooling profile after SPS (400°C to 250°C with load decrease from 50 MPa to 0 MPa)",
                "Washing solvent amounts for iso-propanol and acetone (mentioned as 'several times' but no quantities)"
              ],
              "extraction_errors": [
                "TBP and TOP are listed as separate starting materials with specific amounts, but the source text indicates they are alternatives (TBP 'or' TOP), not both used simultaneously",
                "SPS consolidation process (Section 2.2) is completely missing from the extraction, including temperature (400°C), pressure (50 MPa), dwell time (1 min), and heating rate (30°C/min)",
                "Equipment list does not include sonicator or centrifuge which are mentioned in the process steps",
                "Cooling step after MW reaction ('cooled down to room temperature') is not captured as a distinct step"
              ],
              "improvement_suggestions": [
                "Add SPS consolidation as additional process steps with all parameters (temperature, pressure, time, heating rate, cooling profile)",
                "Clarify the TBP/TOP relationship - either note them as alternatives or specify which was used for Bi2Te3 specifically",
                "Include sonicator and centrifuge in the equipment list with any available specifications",
                "Add explicit cooling step after MW reaction before centrifugation",
                "Consider adding notes about the composition series (Bi2-xSbxTe3, x: 0-2) to provide context for the target material"
              ]
            },
            "overall_score": 3.7
          },
          {
            "judge_llm": "deepseek-v3.2",
            "evaluation": {
              "reasoning": "The extraction captures the core microwave-assisted polyol synthesis of Bi2Te3 nanoplatelets from the detailed experimental section. It correctly identifies starting materials, quantities, and vendors, and outlines a logical sequence of process steps. However, there are notable omissions and inaccuracies: the extraction incorrectly lists both TBP and TOP as used in the same step, while the source describes them as alternatives; it omits the optional SbCl3 precursor for ternary compositions; and it fails to capture the consolidation (SPS) process, which is a critical part of the overall materials processing described in the paper. The equipment list is accurate but incomplete. The structure is largely compliant with the expected schema.",
              "scores": {
                "structural_completeness_score": 3.5,
                "structural_completeness_reasoning": "The extraction captures the primary synthesis steps for the nanopowder but is incomplete. It successfully includes the preparation of Te and Bi precursors, mixing, microwave reaction, and washing. However, it entirely omits the subsequent Spark Plasma Sintering (SPS) consolidation process described in section 2.2, which is an integral part of the 'Materials and Methods' for producing the final thermoelectric pellets. The extraction also misses the broader context of synthesizing a compositional series (Bi2-xSbxTe3), focusing only on the Bi2Te3 endpoint.",
                "material_extraction_score": 4.0,
