Repository: LeMaterial/lematerial-llm-synthesis

<div align="center">

# LeMat-Synth

**An open-source multi-modal toolbox for extracting structured synthesis procedures
and performance data from materials science literature — at scale.**
[Documentation](https://lematerial.github.io/lematerial-llm-synthesis/) ·
[Quickstart](https://lematerial.github.io/lematerial-llm-synthesis/getting-started/quickstart/) ·
[Tutorials](https://lematerial.github.io/lematerial-llm-synthesis/tutorials/) ·
[Dataset](https://huggingface.co/datasets/LeMaterial/LeMat-Synth) ·
[Paper](https://arxiv.org/abs/2510.26824)

</div>
Give LeMat-Synth a paper — PDF or text — and it returns machine-readable science:

File: annotations/0307fa0472a682ab559ac343038ed0cfeb8fe815/result.json (part 6 of 18)
[
                "material_extraction_reasoning": "Material names, amounts, units, and vendor information are accurately extracted from the 'Materials and Methods' section for the primary Bi2Te3 synthesis. A significant error is the simultaneous inclusion of both TBP (6 mL) and TOP (10 mL) in the starting_materials list and step 1. The source text clearly states they are alternatives: 'Te precursor solution was prepared as a complex with TBP (or TOP)'. The extraction should reflect this optionality, not treat them as both used. Furthermore, the SbCl3 precursor, crucial for the ternary compositions mentioned in the target and throughout the paper, is missing from the starting materials.",
                "process_steps_score": 4.0,
                "process_steps_reasoning": "The step sequence is logically ordered and action classifications (heat, dissolve, add, mix, centrifuge) are generally appropriate. The description for step 1 is slightly misleading as it implies both TBP and TOP are used together. Step 3 correctly notes sonication but lacks the condition that it was to obtain a 'homogeneous solution'. The major flaw is the absence of any steps related to the SPS consolidation, which involves heating, applying pressure, and cooling under specific conditions.",
                "equipment_extraction_score": 4.5,
                "equipment_extraction_reasoning": "Key equipment is correctly identified: the microwave reactor (Milestone flexiWAVE), Teflon vessel, and sonicator. The vendor and power rating for the microwave are accurately captured. The extraction correctly does not hallucinate vendors for unspecified items like the Teflon vessel or sonicator. However, it misses the 'multivessel high pressure rotor' mentioned as part of the microwave setup and the centrifuge implied in the washing step, though the latter is a minor omission.",
                "conditions_extraction_score": 4.5,
                "conditions_extraction_reasoning": "Critical reaction conditions are accurately extracted: temperatures (220 °C), durations (90 s for Te complexing, 2 min for main reaction), and the presence of stirring. Units are correctly assigned. The extraction correctly leaves null fields for pressure, atmosphere, and stirring speed, as these are not specified in the source text for these steps. The conditions for the SPS process (400 °C, 50 MPa, 1 min dwell, etc.) are completely absent, as that entire process step was not extracted.",
                "semantic_accuracy_score": 3.5,
                "semantic_accuracy_reasoning": "The core scientific meaning of the microwave-assisted polyol synthesis is preserved. However, significant semantic context is lost. The extraction presents the synthesis as a fixed procedure for Bi2Te3, whereas the paper emphasizes a tunable method for the Bi2-xSbxTe3 series. The misinterpretation of TBP/TOP as co-used rather than alternatives is a semantic error. The omission of the SPS step severs the link between synthesis and the final thermoelectric performance data, which is a central theme of the paper.",
                "format_compliance_score": 5.0,
                "format_compliance_reasoning": "The JSON structure fully complies with the expected GeneralSynthesisOntology schema. All required fields (target_compound, synthesis_method, starting_materials, steps, equipment, notes) are present and populated with data of the correct type (strings, numbers, arrays, objects). Nested structures for materials, equipment, and conditions follow the defined format. There are no schema violations.",
                "overall_score": 4.1,
                "overall_reasoning": "The extraction demonstrates good technical capability in parsing a detailed experimental section, achieving high scores in format compliance and equipment/conditions accuracy. Its primary weaknesses are incompleteness and a lack of contextual fidelity. It fails to capture the full materials processing pipeline (omitting SPS) and misrepresents a key procedural detail (TBP/TOP usage). Furthermore, it narrows the scope to Bi2Te3, missing the paper's focus on a tunable ternary system. For a complete ontology of the synthesis-to-consolidation process described, significant additions and corrections are needed."
              },
              "confidence_level": "high",
              "missing_information": [
                "The Spark Plasma Sintering (SPS) process: equipment (SPS machine, graphite dies), conditions (temperature: 400 °C, pressure: 50 MPa, dwell time: 1 min, heating/cooling rates), and its purpose for pellet consolidation.",
                "The explicit note that the method is for synthesizing a compositional series Bi2-xSbxTe3 (x: 0-2), not just Bi2Te3.",
                "Clarification that TBP and TOP are alternative phosphines for complexing Te, not used simultaneously.",
                "The use of a 'multivessel high pressure rotor' as part of the microwave reactor setup."
              ],
              "extraction_errors": [
                "Lists both TBP and TOP as concurrently used starting materials and in Step 1. The source states 'TBP (or TOP)' indicating they are alternatives, not both used in the same synthesis.",
                "Omits SbCl3 as a starting material, which is essential for synthesizing the Bi2-xSbxTe3 series discussed throughout the paper.",
                "Completely omits all process steps and conditions related to Spark Plasma Sintering (SPS) consolidation described in section 2.2."
              ],
              "improvement_suggestions": [
                "Implement logic to handle alternative reagents (e.g., 'TBP (or TOP)') by creating a choice field or noting the alternation in the description, rather than listing both as used.",
                "Extract information from all relevant subsections of 'Materials and Methods'. The SPS description is in a distinct subsection (2.2) and should be integrated as a subsequent major process step.",
                "Capture the tunable nature of the synthesis by including SbCl3 in the starting materials list with a note on its role for ternary compositions.",
                "Include the multivessel rotor in the equipment list under the microwave reactor settings or as a separate item."
              ]
            },
            "overall_score": 4.1
          }
        ]
      },
      {
        "material": "Sb2Te3",
        "synthesis": {
          "target_compound": "Sb2Te3",
          "target_compound_type": "nanomaterials",
          "synthesis_method": "microwave-assisted",
          "starting_materials": [
            {
              "vendor": "Sigma Aldrich",
              "name": "SbCl3",
              "amount": null,
              "unit": null,
              "purity": "99.95%"
            },
            {
              "vendor": "Sigma Aldrich",
              "name": "Te powder",
              "amount": 0.96,
              "unit": "g",
              "purity": "99.8%"
            },
            {
              "vendor": "Sigma Aldrich",
              "name": "Ethylene glycol",
              "amount": 20.0,
              "unit": "mL",
              "purity": "99%"
            },
            {
              "vendor": "Sigma Aldrich",
              "name": "Tri-butyl phosphine (TBP)",
              "amount": 6.0,
              "unit": "mL",
              "purity": "93.5%"
            },
            {
              "vendor": "Sigma Aldrich",
              "name": "Thioglycolic acid (TGA)",
              "amount": 1.0,
              "unit": "mL",
              "purity": "98%"
            }
          ],
          "steps": [
            {
              "step_number": 1,
              "action": "heat",
              "description": "Preparation of Te precursor solution as a complex with TBP under microwave field.",
              "materials": [
                {
                  "vendor": null,
                  "name": "Te powder",
                  "amount": 0.96,
                  "unit": "g",
                  "purity": null
                },
                {
                  "vendor": null,
                  "name": "TBP",
                  "amount": 6.0,
                  "unit": "mL",
                  "purity": null
                }
              ],
              "equipment": [
                {
                  "name": "microwave reactor",
                  "instrument_vendor": "Milestone",
                  "settings": "constant stirring"
                }
              ],
              "conditions": {
                "temperature": 220.0,
                "temp_unit": "C",
                "duration": 90.0,
                "time_unit": "s",
                "pressure": null,
                "pressure_unit": null,
                "atmosphere": null,
                "stirring": true,
                "stirring_speed": null,
                "ph": null
              }
            },
            {
              "step_number": 2,
              "action": "dissolve",
              "description": "Dissolving SbCl3 in ethylene glycol.",
              "materials": [
                {
                  "vendor": null,
                  "name": "SbCl3",
                  "amount": null,
                  "unit": "moles equivalent to BiCl3",
                  "purity": null
                },
                {
                  "vendor": null,
                  "name": "Ethylene glycol",
                  "amount": 20.0,
                  "unit": "mL",
                  "purity": null
                }
              ],
              "equipment": [],
              "conditions": null
            },
            {
              "step_number": 3,
              "action": "add",
              "description": "Adding TGA as a directing agent and sonicating to obtain a homogeneous solution.",
              "materials": [
                {
                  "vendor": null,
                  "name": "Thioglycolic acid (TGA)",
                  "amount": 1.0,
                  "unit": "mL",
                  "purity": null
                }
              ],
              "equipment": [
                {
                  "name": "sonicator",
                  "instrument_vendor": null,
                  "settings": null
                }
              ],
              "conditions": null
            },
            {
              "step_number": 4,
              "action": "mix",
              "description": "Mixing the Te-TBP complex and Sb-EG solutions in a Teflon vessel.",
              "materials": [
                {
                  "vendor": null,
                  "name": "Te-TBP complex",
                  "amount": null,
                  "unit": null,
                  "purity": null
                },
                {
                  "vendor": null,
                  "name": "Sb-EG solution",
                  "amount": null,
                  "unit": null,
                  "purity": null
                }
              ],
              "equipment": [
                {
                  "name": "Teflon vessel",
                  "instrument_vendor": null,
                  "settings": "100 mL"
                }
              ],
              "conditions": null
            },
            {
              "step_number": 5,
              "action": "heat",
              "description": "Microwave-assisted thermolysis reaction.",
              "materials": [],
              "equipment": [
                {
                  "name": "flexiWAVE-Milestone",
                  "instrument_vendor": "Milestone",
                  "settings": "1800 Watt, multivessel high pressure rotor"
                }
              ],
              "conditions": {
                "temperature": 220.0,
                "temp_unit": "C",
                "duration": 2.0,
                "time_unit": "min",
                "pressure": null,
                "pressure_unit": null,
                "atmosphere": null,
                "stirring": true,
                "stirring_speed": null,
                "ph": null
              }
            },
            {
              "step_number": 6,
              "action": "centrifuge",
              "description": "Separating particles from the reaction mixture by centrifuging and washing.",
              "materials": [
                {
                  "vendor": null,
                  "name": "iso-propanol",
                  "amount": null,
                  "unit": null,
                  "purity": null
                },
                {
                  "vendor": null,
                  "name": "acetone",
                  "amount": null,
                  "unit": null,
                  "purity": null
                }
              ],
              "equipment": [],
              "conditions": null
            }
          ],
          "equipment": [
            {
              "name": "flexiWAVE-Milestone",
              "instrument_vendor": "Milestone",
              "settings": "1800 Watt"
            },
            {
              "name": "multivessel high pressure rotor",
              "instrument_vendor": "Milestone",
              "settings": null
            }
          ],
          "notes": "The synthesis yields about 2 g per vessel, with a total yield of >8 g per batch using 4 vessels. Sb2Te3 exhibits p-type character."
        },
        "evaluations": [
          {
            "judge_llm": "claude-sonnet-4.6",
            "evaluation": {
              "reasoning": "The extracted ontology for Sb2Te3 synthesis from the microwave-assisted polyol method captures the core synthesis workflow reasonably well. The extraction correctly identifies the target compound as Sb2Te3, the synthesis method as microwave-assisted, and includes the major starting materials with vendor information and purities. The process steps follow a logical sequence from Te precursor preparation through MW thermolysis to particle separation. However, there are several notable issues: (1) The SbCl3 amount is not captured (the source states 1.6 g of BiCl3 equivalent, and for Sb2Te3 this would be replaced with equivalent moles of SbCl3 — the extractor correctly notes the amount is null but the unit field contains a non-standard string 'moles equivalent to BiCl3' rather than null); (2) The SPS consolidation step is entirely absent from the process steps, which is a significant omission given it is a major processing step described in detail; (3) TOP (tri-octyl phosphine) is listed as an alternative to TBP in the source but is not included as a starting material; (4) The cooling step after Te precursor preparation is not captured; (5) The SPS equipment and conditions (400°C, 30°C/min heating rate, 50 MPa, 1 min dwell) are absent. The extraction is generally well-structured and schema-compliant, with appropriate null values where information is absent.",
              "scores": {
                "structural_completeness_score": 3.5,
                "structural_completeness_reasoning": "The extraction captures the MW synthesis portion of the workflow comprehensively, including Te precursor preparation, Sb/EG dissolution, TGA addition, mixing, MW thermolysis, and centrifugation/washing. However, the SPS consolidation step — which is a critical and extensively described processing step in the source — is entirely absent from the steps list. The SPS process includes specific parameters (400°C, 30°C/min, 50 MPa, 1 min dwell, cooling profile, polishing) that are all missing. The cooling step after Te precursor preparation is also not captured. The equipment list includes the MW reactor and rotor but omits the SPS system, centrifuge, and polishing equipment. Overall, the MW synthesis portion is well-covered but the consolidation/processing portion is completely missing, which represents a significant structural gap.",
                "material_extraction_score": 3.5,
                "material_extraction_reasoning": "The starting materials list correctly captures SbCl3 (Sigma Aldrich, 99.95%), Te powder (0.96 g, 99.8%), ethylene glycol (20 mL, 99%), TBP (6 mL, 93.5%), and TGA (1 mL, 98%) with appropriate vendor and purity information. The SbCl3 amount is correctly left null since the source specifies the BiCl3 amount (1.6 g) and states that SbCl3 replaces it in equivalent moles — the extractor correctly omits the amount but uses a non-standard string 'moles equivalent to BiCl3' as the unit, which is not schema-compliant. TOP (tri-octyl phosphine, 90%) is listed as an alternative to TBP in the source but is absent from the starting materials. The washing solvents (iso-propanol and acetone) are captured in the centrifugation step. The graphite die/punch materials for SPS are not captured, but these are processing consumables rather than synthesis reagents. Overall, the MW synthesis reagents are well-captured with minor issues.",
                "process_steps_score": 3.0,
                "process_steps_reasoning": "The six process steps captured (Te precursor preparation, SbCl3 dissolution, TGA addition, mixing, MW thermolysis, centrifugation/washing) correctly represent the MW synthesis workflow in logical order. The action classifications (heat, dissolve, add, mix, heat, centrifuge) are appropriate. However, the SPS consolidation process — which includes loading into graphite die, heating to 400°C at 30°C/min, applying 50 MPa pressure, 1 min dwell, cooling from 400°C to 250°C while releasing pressure, and polishing — is entirely absent. This is a major omission as the SPS process is described in detail in Section 2.2 and is critical for producing the final pellets. The cooling step after Te precursor preparation (step 1) is also not captured as a separate step. The step descriptions are clear and informative.",
                "equipment_extraction_score": 3.5,
                "equipment_extraction_reasoning": "The extraction correctly identifies the flexiWAVE-Milestone MW reactor (1800 W) and the multivessel high pressure rotor as key equipment, with the Milestone vendor correctly attributed. The Teflon vessel (100 mL) and sonicator are also captured in the steps. However, the SPS system (spark plasma sintering with 15 mm graphite cylinders and graphite punches) is entirely absent from the equipment list. The characterization equipment (PANalytical X'Pert PRO XRD, FEI Nova 200 SEM, PREVAC 426 XPS system with SCIENTA R3000, Zetasizer Nano ZS90, ZEM-ULVAC M8, LFA 1000 Linseis, Netzsch-DSC 404 Pegasus214) are not captured, but these are characterization instruments rather than synthesis equipment, so their absence is less critical. The centrifuge used for particle separation is mentioned in the steps but not in the main equipment list.",
                "conditions_extraction_score": 3.5,
                "conditions_extraction_reasoning": "The MW synthesis conditions are well-captured: Te precursor preparation at 220°C for 90 s with constant stirring, and the main MW thermolysis at 220°C for 2 min with constant stirring. These are the key synthesis conditions and are accurately extracted. However, the SPS conditions (400°C sintering temperature, 30°C/min heating rate, 50 MPa pressure, 1 min dwell time, cooling from 400°C to 250°C while releasing pressure from 50 MPa to 0 MPa) are entirely absent. The pressure during MW synthesis is not specified in the source (beyond 'high pressure rotor'), so null is appropriate there. The atmosphere during synthesis is not specified in the source, so null is appropriate. The conditions for the dissolving and mixing steps are correctly left null as the source does not specify temperature or duration for these steps.",
                "semantic_accuracy_score": 4.0,
                "semantic_accuracy_reasoning": "The extraction faithfully represents the scientific meaning of the MW-assisted polyol synthesis process. The target compound Sb2Te3 is correctly identified as a nanomaterial with p-type character, which is noted in the notes field. The synthesis method is correctly classified as microwave-assisted. The reaction mechanism (Te complexed with TBP, Sb/Bi dissolved in EG, MW thermolysis) is accurately represented in the step descriptions. The note about yield (>8 g per batch using 4 vessels, ~2 g per vessel) is correctly captured. The unit field for SbCl3 amount ('moles equivalent to BiCl3') is semantically meaningful but not schema-compliant. The description of step 2 correctly notes that SbCl3 replaces BiCl3 in equivalent moles for Sb2Te3 synthesis. No significant misinterpretations or hallucinations are present.",
                "format_compliance_score": 4.0,
                "format_compliance_reasoning": "The extraction generally adheres well to the GeneralSynthesisOntology schema. Fields are properly typed (floats for amounts, strings for names/vendors/purities, booleans for stirring). Null values are appropriately used where information is absent. The nested structure of steps with materials, equipment, and conditions is correctly implemented. The main format issue is the non-null unit field for SbCl3 ('moles equivalent to BiCl3') which should be null since no numeric amount is given — using a descriptive string as a unit is not schema-compliant. The conditions object is correctly null for steps where no conditions are specified. The equipment settings field is used appropriately to capture additional specifications. Overall format compliance is high with only minor issues.",
                "overall_score": 3.6,
                "overall_reasoning": "The extraction of Sb2Te3 synthesis from this microwave-assisted polyol synthesis paper is of good quality for the MW synthesis portion but has a significant gap in the SPS consolidation step. Strengths include: accurate capture of MW synthesis reagents with vendor/purity information, correct process step sequencing for the MW synthesis workflow, appropriate null values for unspecified conditions, correct identification of synthesis method and target compound type, and good semantic fidelity. Weaknesses include: complete absence of the SPS consolidation process (a major described synthesis step), missing TOP as an alternative Te complexing agent, non-schema-compliant unit string for SbCl3, and absence of SPS equipment from the equipment list. The extraction scores well on format compliance and semantic accuracy but loses points on structural completeness and process steps due to the missing SPS section. Overall, this is a competent extraction of the MW synthesis portion with a notable gap in the consolidation processing."
              },
              "confidence_level": "high",
              "missing_information": [
                "SPS consolidation step with all parameters: 400°C sintering temperature, 30°C/min heating rate, 50 MPa pressure, 1 min dwell time",
                "Cooling step in SPS: from 400°C to 250°C while decreasing load from 50 MPa to 0 MPa",
                "Polishing step: three-step polishing to 1 μm roughness after SPS",
                "TOP (tri-octyl phosphine, Sigma Aldrich, 90%) as alternative Te complexing agent",
                "Cooling step after Te precursor preparation (step 1)",
                "SbCl3 amount (equivalent moles to 1.6 g BiCl3 for Sb2Te3 synthesis)"
              ],
              "extraction_errors": [
                "SbCl3 unit field contains non-schema-compliant string 'moles equivalent to BiCl3' instead of null",
                "SPS consolidation process (Section 2.2) is entirely absent from the process steps",
                "SPS equipment (spark plasma sintering system with graphite die/punches) is absent from equipment list",
                "SPS conditions (400°C, 30°C/min heating rate, 50 MPa, 1 min dwell, cooling profile) are not captured"
              ],
              "improvement_suggestions": [
                "Add SPS consolidation as process steps including: loading into 15 mm graphite die, heating to 400°C at 30°C/min, applying 50 MPa pressure, 1 min dwell, controlled cooling to 250°C with simultaneous pressure release",
                "Add polishing step (3-step polishing to 1 μm roughness) after SPS",
                "Include TOP (tri-octyl phosphine) as an alternative starting material with its amount (10 mL) and purity (90%)",
                "Set SbCl3 unit field to null rather than using a descriptive string",
                "Add SPS system to equipment list with graphite cylinder (15 mm inner diameter) and graphite punches",
                "Add cooling step after Te precursor preparation as a separate process step",
                "Calculate and include SbCl3 amount in grams based on equivalent moles to 1.6 g BiCl3"
              ]
            },
            "overall_score": 3.6
          },
          {
            "judge_llm": "gemini-3-flash",
            "evaluation": {
              "reasoning": "The extraction is highly accurate and captures the specific nuances of the microwave-assisted polyol synthesis for Sb2Te3. It correctly identifies the precursor preparation steps, the specific microwave parameters (220°C, 2 min), and the reagents used. The handling of the substitution of BiCl3 with SbCl3 for the target material is handled logically within the step descriptions.",
              "scores": {
                "structural_completeness_score": 5.0,
                "structural_completeness_reasoning": "All major components of the synthesis (starting materials, multi-step preparation, microwave conditions, and post-processing) are captured. The extraction correctly identifies the parallel vessel setup and the specific yield information in the notes.",
                "material_extraction_score": 4.5,
                "material_extraction_reasoning": "Reagent names, vendors, and purities are accurately extracted. The amount for SbCl3 is correctly noted as 'equivalent moles' since the text specifies replacing BiCl3 (1.6g) with equivalent moles of SbCl3, which is a complex stoichiometric instruction correctly interpreted.",
                "process_steps_score": 5.0,
                "process_steps_reasoning": "The sequence of steps (Te-precursor prep, Sb-precursor prep, mixing, microwave reaction, and separation) follows the experimental section perfectly. Action classifications (heat, dissolve, add, mix, centrifuge) are appropriate.",
                "equipment_extraction_score": 5.0,
                "equipment_extraction_reasoning": "The extraction identifies the specific microwave model (flexiWAVE-Milestone), the rotor type, and the Teflon vessels mentioned in the text.",
                "conditions_extraction_score": 5.0,
                "conditions_extraction_reasoning": "Temperature (220°C) and durations (90s for precursor, 2min for reaction) are captured accurately with correct units. Stirring is correctly identified as 'true' based on the text.",
                "semantic_accuracy_score": 5.0,
                "semantic_accuracy_reasoning": "The extraction maintains the scientific meaning of the 'polyol' and 'microwave-assisted' synthesis. It correctly distinguishes between the preparation of the Te-complex and the final thermolysis.",
                "format_compliance_score": 5.0,
                "format_compliance_reasoning": "The output is a valid JSON that strictly adheres to the provided schema, using correct data types for all fields.",
                "overall_score": 4.9,
                "overall_reasoning": ""
              },
              "confidence_level": "high",
              "missing_information": [],
              "extraction_errors": [],
              "improvement_suggestions": [
                "For Step 2, the molar equivalent of 1.6g BiCl3 could be calculated to provide a numerical value for SbCl3, though the current extraction is more faithful to the literal text."
              ]
            },
            "overall_score": 4.9
          },
          {
            "judge_llm": "qwen3.5-397b-a17b",
            "evaluation": {
              "reasoning": "The extraction demonstrates strong capture of the core microwave-assisted synthesis procedure for Sb2Te3, with accurate identification of starting materials, vendors, purities, and key reaction parameters. The six process steps follow the correct logical sequence from precursor preparation through product isolation. However, notable gaps exist: the cooling step after MW reaction is missing, SPS consolidation parameters (400°C, 50 MPa, 1 min dwell) are not captured despite being detailed in the source, and the alternative TOP reagent option is not mentioned. The SbCl3 amount is correctly left as null since the source specifies stoichiometric equivalence to 1.6g BiCl3 rather than a direct mass. Equipment extraction captures the MW system well but omits centrifuge and sonicator details. Overall, the extraction faithfully represents the synthesis chemistry but could be more complete regarding post-synthesis processing.",
              "scores": {
                "structural_completeness_score": 4.0,
                "structural_completeness_reasoning": "The extraction captures the main synthesis workflow with materials, steps, equipment, and conditions well-organized. The structure follows the source text logic from precursor preparation through product isolation. However, the SPS consolidation section (Section 2.2) is not represented in the extracted ontology despite containing important processing parameters. The cooling step is also missing. These omissions prevent a perfect score, but the core synthesis structure is sound.",
                "material_extraction_score": 4.5,
                "material_extraction_reasoning": "Starting materials are accurately extracted with correct vendor (Sigma Aldrich), purities, and most amounts. The SbCl3 amount is correctly left null since the source specifies equivalent moles to 1.6g BiCl3 rather than a direct mass. TGA, Te powder, TBP, and ethylene glycol amounts are all correct. The alternative TOP reagent is not captured, which is a minor omission. Overall material extraction is highly accurate with proper unit conventions.",
                "process_steps_score": 4.0,
                "process_steps_reasoning": "The six process steps follow the correct sequence from the source: Te precursor preparation, Sb precursor dissolution, TGA addition with sonication, mixing, MW reaction, and centrifugation/washing. Step parameters (temperatures, durations) are accurate. However, the cooling step after MW reaction is missing, and SPS consolidation steps are not included despite being described in detail in Section 2.2. Action classifications (heat, dissolve, add, mix, centrifuge) are appropriate.",
                "equipment_extraction_score": 4.0,
                "equipment_extraction_reasoning": "The flexiWAVE-Milestone MW system is correctly identified with vendor (Milestone), power (1800 Watt), and rotor type. The 100 mL Teflon vessel is captured. However, the centrifuge used for separation is not listed in equipment despite being mentioned in the text. The sonicator is mentioned in step 3 but not in the main equipment list. SPS equipment (graphite cylinders, punches, 15 mm die) is not captured. Equipment extraction is good but incomplete.",
                "conditions_extraction_score": 4.5,
                "conditions_extraction_reasoning": "Temperature (220°C), duration (90 s for precursor, 2 min for main reaction), and stirring conditions are accurately captured with correct units. The extraction correctly leaves pressure and atmosphere as null since these are not specified in the source for the MW synthesis. SPS conditions (400°C, 50 MPa, 1 min dwell, 30°C/min heating rate) are not captured, which is a notable omission. Overall condition extraction for the synthesis portion is excellent.",
                "semantic_accuracy_score": 4.5,
                "semantic_accuracy_reasoning": "The scientific meaning is well preserved. The extraction correctly represents the MW-assisted polyol synthesis approach, the role of TGA as a directing agent, and the p-type character of Sb2Te3. The stoichiometric relationship between BiCl3 and SbCl3 is appropriately noted. No hallucinations or misinterpretations are present. The notes field accurately summarizes yield and material properties. Minor semantic gaps exist regarding the SPS process purpose and the alternative TOP reagent option.",
                "format_compliance_score": 5.0,
                "format_compliance_reasoning": "The extracted JSON follows the expected ontology schema structure with all required fields present. Data types are correct (numbers for amounts/conditions, strings for names/descriptions, arrays for materials/steps/equipment). Null values are appropriately used where information is not available in the source. The structure is consistent and machine-readable. No format violations detected.",
                "overall_score": 4.4,
                "overall_reasoning": "This is a high-quality extraction that accurately captures the core microwave-assisted synthesis procedure for Sb2Te3 with proper material identification, process sequencing, and condition parameters. The extraction demonstrates strong semantic fidelity without hallucinations. Primary weaknesses are the omission of SPS consolidation parameters (which are explicitly described in Section 2.2) and the missing cooling step. Equipment extraction could be more complete regarding centrifuge and sonicator details. Format compliance is excellent. For a synthesis-focused ontology, the extraction successfully represents the chemical synthesis workflow, though post-synthesis processing (SPS) would benefit from inclusion for complete materials processing documentation. Overall score reflects strong performance with room for improvement in completeness."
              },
              "confidence_level": "high",
              "missing_information": [
                "SPS consolidation parameters (400°C, 50 MPa, 1 min dwell, 30°C/min heating rate)",
                "Cooling step from reaction temperature to room temperature",
                "Alternative TOP reagent (10 mL option)",
                "Centrifuge equipment details",
                "Graphite die specifications for SPS (15 mm inner diameter)",
                "Polishing steps for pellets (three steps to 1 μm roughness)"
              ],
              "extraction_errors": [
                "SPS consolidation process parameters (temperature, pressure, dwell time) not captured despite being explicitly described in Section 2.2",
                "Cooling step after MW reaction not included as a separate process step",
                "Alternative TOP reagent option (10 mL) not mentioned alongside TBP",
                "Centrifuge equipment not explicitly listed despite being mentioned for separation"
              ],
              "improvement_suggestions": [
                "Add SPS consolidation as additional process steps with temperature (400°C), pressure (50 MPa), heating rate (30°C/min), and dwell time (1 min)",
                "Include cooling to room temperature as a distinct step after MW reaction",
                "Add TOP (tri-octyl phosphine) as an alternative reagent option with 10 mL amount",
                "Include centrifuge in equipment list with relevant specifications if available",
                "Consider adding sonicator specifications to step 3 equipment"
              ]
            },
            "overall_score": 4.4
          },
          {
            "judge_llm": "deepseek-v3.2",
            "evaluation": {
              "reasoning": "The extraction captures the core microwave-assisted polyol synthesis of Sb2Te3 nanoplatelets from the source text with good structural organization. It correctly identifies the target material, synthesis method, key starting materials with vendors and purities, and the main process steps. However, there are several significant inaccuracies and omissions. The extraction incorrectly specifies SbCl3 as the sole metal precursor for Sb2Te3, whereas the source describes a general procedure for Bi2-xSbxTe3 where SbCl3 replaces BiCl3 on a molar basis; for pure Sb2Te3, the amount of SbCl3 should be explicitly stated (equivalent to 1.6 g of BiCl3 in moles). The process steps contain a critical error: Step 1 uses TBP (6 mL) for the Te complex, but the source text explicitly states that for Sb2Te3 (x=2), the Te precursor is prepared with TOP (10 mL), not TBP. The extraction also omits the consolidation (SPS) process, which is a major part of the 'Methods' section. Material amounts for some reagents (e.g., TGA) are correctly extracted, but the logic for precursor substitution is flawed. The equipment list is partially correct but misses the centrifuge used in the washing step. Overall, the extraction demonstrates an understanding of the schema but fails on semantic accuracy for key compositional details.",
              "scores": {
                "structural_completeness_score": 3.0,
                "structural_completeness_reasoning": "The extraction captures the high-level structure: target compound, method, a list of starting materials, a sequence of steps, and equipment. It misses the entire Spark Plasma Sintering (SPS) consolidation process described in section 2.2, which is a critical part of the materials processing workflow to produce pellets for property evaluation. The SPS steps, equipment, and conditions are absent. The post-synthesis washing/centrifugation step is mentioned but lacks detail on the equipment used. The structure is present but incomplete for the full synthesis-to-processing pipeline.",
                "material_extraction_score": 2.5,
                "material_extraction_reasoning": "Accuracy is mixed. Vendor and purity information for most chemicals are correctly extracted. However, there is a major semantic error: the extraction lists SbCl3 as a starting material with a null amount, stating 'moles equivalent to BiCl3' in step 2. The source text specifies that for ternary compositions, SbCl3 replaces BiCl3 on an equivalent molar basis. For the target Sb2Te3 (x=2), this implies using the molar equivalent of the 1.6 g of BiCl3 used for Bi2Te3. The extraction should either calculate this mass (approx. 1.14 g of SbCl3) or clearly state the substitution principle. Listing it with a null amount is incomplete. Furthermore, the Te complexing agent is incorrectly specified as TBP (6 mL); the source states TOP (10 mL) is used for the synthesis, and TBP is given as an alternative (likely for Bi2Te3). The amount of Te powder (0.96g) and EG (20 mL) are correct.",
                "process_steps_score": 2.5,
                "process_steps_reasoning": "The step sequence roughly follows the source text: precursor preparation, mixing, reaction, and separation. However, the action classifications and descriptions contain inaccuracies that affect reproducibility. Step 1 inaccurately describes the Te precursor preparation for Sb2Te3 (uses TBP instead of TOP). Step 2's description 'dissolving SbCl3 in ethylene glycol' is correct, but the material amount field is confusing ('moles equivalent to BiCl3'). Step 4 mixes solutions but omits that they are added to a Teflon vessel for the MW reactor. Most critically, the entire SPS processing steps (loading powder, heating, pressing, cooling) are missing. The logical flow is broken without this consolidation stage.",
                "equipment_extraction_score": 3.5,
