Repository: LeMaterial/lematerial-llm-synthesis

<div align="center">

# LeMat-Synth

**An open-source multi-modal toolbox for extracting structured synthesis procedures
and performance data from materials science literature — at scale.**
[Documentation](https://lematerial.github.io/lematerial-llm-synthesis/) ·
[Quickstart](https://lematerial.github.io/lematerial-llm-synthesis/getting-started/quickstart/) ·
[Tutorials](https://lematerial.github.io/lematerial-llm-synthesis/tutorials/) ·
[Dataset](https://huggingface.co/datasets/LeMaterial/LeMat-Synth) ·
[Paper](https://arxiv.org/abs/2510.26824)

</div>
Give LeMat-Synth a paper — PDF or text — and it returns machine-readable science:

File: annotations/0307fa0472a682ab559ac343038ed0cfeb8fe815/result.json (part 7 of 18)
[
                "equipment_extraction_reasoning": "The main reaction equipment (flexiWAVE-Milestone microwave reactor, multivessel rotor, Teflon vessel) is correctly identified with the vendor. The sonicator is noted. However, the centrifuge used in the washing step (step 6) is not listed in the equipment array, only mentioned in the step description. The SPS equipment (spark plasma sintering system, graphite dies/punches) is entirely absent. The extraction captures explicitly named equipment well but misses equipment implied by actions (centrifuge) and described in a separate but integral part of the procedure (SPS).",
                "conditions_extraction_score": 4.0,
                "conditions_extraction_reasoning": "For the conditions that are extracted, accuracy is good. The microwave reaction temperature (220°C) and time (2 min) are correct, as are the conditions for the Te complex preparation (220°C, 90 s). Stirring is correctly noted. The source does not specify pressure, atmosphere, or stirring speed for these steps, so their absence is correct. The SPS conditions (400°C, 1 min dwell, 50 MPa, specific heating/cooling rates) are completely missing, which is a significant omission as they are clearly stated in the text.",
                "semantic_accuracy_score": 2.0,
                "semantic_accuracy_reasoning": "This is the weakest area due to a critical misinterpretation. The extraction presents the synthesis as specific to Sb2Te3 but uses the precursor amounts and choices (TBP) described for the general Bi2-xSbxTe3 procedure, without adjusting for the endpoint composition (x=2). The source is clear: for the Te precursor, 'Te precursor solution was prepared as a complex with TBP (or TOP)'. The subsequent description and the context for Sb2Te3 implies TOP was likely used (10 mL TOP is mentioned, 6 mL TBP is mentioned). The extraction arbitrarily chooses TBP. More importantly, the core concept of tuning composition by replacing BiCl3 with equivalent moles of SbCl3 is not accurately reflected; the extraction lists SbCl3 with a null amount and an unclear note. The scientific meaning of the scalable, tunable synthesis is not preserved.",
                "format_compliance_score": 4.5,
                "format_compliance_reasoning": "The JSON structure largely adheres to the expected schema. Fields are populated with appropriate data types (strings, numbers, arrays, objects). The 'notes' field is used appropriately. Minor issues: in step 2, the material 'unit' field contains a descriptive string ('moles equivalent to BiCl3') rather than a standard unit, which is unconventional but not strictly a format error. Some condition objects are null where they could be empty objects, but this is acceptable. Overall, the format is compliant and well-organized.",
                "overall_score": 3.1,
                "overall_reasoning": "The extraction demonstrates a functional grasp of the ontology schema and successfully captures much of the explicit information from the 'Synthesis and Processing' subsection. The major shortcomings are: 1) Incorrect specification of the Te-complexing agent for the target Sb2Te3, 2) Incomplete handling of the SbCl3 amount based on the described substitution principle, 3) Complete omission of the Spark Plasma Sintering consolidation process, which is a vital part of the materials preparation method. These issues significantly impact the accuracy and completeness of the synthesis record, particularly for reproducibility. The scores reflect a baseline competence in extraction but highlight critical errors in semantic interpretation and a failure to integrate a key processing section. The overall quality is moderate, requiring substantial corrections for scientific use."
              },
              "confidence_level": "high",
              "missing_information": [
                "The entire SPS consolidation procedure: steps, equipment (SPS system, graphite dies), and precise conditions (temperature, time, pressure, heating/cooling rates).",
                "The centrifuge as a piece of equipment in the equipment list.",
                "Clarification on the Te-complexing agent (TOP vs. TBP) for the Sb2Te3 synthesis.",
                "The explicit mass of SbCl3 required for the Sb2Te3 synthesis based on the molar equivalent of 1.6 g BiCl3."
              ],
              "extraction_errors": [
                "Incorrectly specifies TBP (6 mL) as the complexing agent for Te in the Sb2Te3 synthesis. The source text gives TBP and TOP as options, with specific volumes (6 mL TBP, 10 mL TOP). The context for Sb2Te3 suggests TOP may have been used.",
                "Fails to specify the amount of SbCl3. The source states SbCl3 replaces BiCl3 on an equivalent molar basis. For pure Sb2Te3, the mass of SbCl3 equivalent to 1.6 g of BiCl3 should be calculated or the substitution rule explicitly stated.",
                "Completely omits the Spark Plasma Sintering (SPS) process described in section 2.2, including all steps, equipment, and conditions (400°C, 1 min, 50 MPa, etc.).",
                "Step 4 description ('Mixing... in a Teflon vessel') is vague; the source states the mixed solutions were added to a Teflon vessel and run in the MW reactor."
              ],
              "improvement_suggestions": [
                "Implement logic to handle compositional tuning in solid solutions. When a target material like Sb2Te3 is specified, the extractor should resolve the precursor amounts based on the substitution rule described (e.g., calculate the mass of SbCl3).",
                "Extract and structure post-synthesis processing steps (like SPS) that are integral to the final material form, treating them as part of the synthesis ontology.",
                "Pay closer attention to conditional text (e.g., 'TBP (or TOP)') and use the full context or note the ambiguity rather than making an arbitrary choice.",
                "Ensure all equipment mentioned in step descriptions (e.g., centrifuge) is also listed in the main equipment array."
              ]
            },
            "overall_score": 3.1
          }
        ]
      },
      {
        "material": "Bi1.8Sb0.2Te3",
        "synthesis": {
          "target_compound": "Bi1.8Sb0.2Te3",
          "target_compound_type": "nanomaterials",
          "synthesis_method": "microwave-assisted",
          "starting_materials": [
            {
              "vendor": "Sigma Aldrich",
              "name": "BiCl3",
              "amount": 1.6,
              "unit": "g",
              "purity": "98%"
            },
            {
              "vendor": "Sigma Aldrich",
              "name": "SbCl3",
              "amount": null,
              "unit": "equivalent moles",
              "purity": "99.95%"
            },
            {
              "vendor": "Sigma Aldrich",
              "name": "Te powder",
              "amount": 0.96,
              "unit": "g",
              "purity": "99.8%"
            },
            {
              "vendor": "Sigma Aldrich",
              "name": "Ethylene glycol",
              "amount": 20.0,
              "unit": "mL",
              "purity": "99%"
            },
            {
              "vendor": "Sigma Aldrich",
              "name": "Thioglycolic acid",
              "amount": 1.0,
              "unit": "mL",
              "purity": "98%"
            },
            {
              "vendor": "Sigma Aldrich",
              "name": "Tri-butyl phosphine",
              "amount": 6.0,
              "unit": "mL",
              "purity": "93.5%"
            }
          ],
          "steps": [
            {
              "step_number": 1,
              "action": "mix",
              "description": "Preparation of Te precursor solution by mixing Te powder in TBP (or TOP).",
              "materials": [
                {
                  "vendor": null,
                  "name": "Te powder",
                  "amount": 0.96,
                  "unit": "g",
                  "purity": null
                },
                {
                  "vendor": null,
                  "name": "Tri-butyl phosphine",
                  "amount": 6.0,
                  "unit": "mL",
                  "purity": null
                }
              ],
              "equipment": [
                {
                  "name": "microwave reactor",
                  "instrument_vendor": "Milestone",
                  "settings": "constant stirring"
                }
              ],
              "conditions": {
                "temperature": 220.0,
                "temp_unit": "C",
                "duration": 90.0,
                "time_unit": "s",
                "pressure": null,
                "pressure_unit": null,
                "atmosphere": null,
                "stirring": true,
                "stirring_speed": null,
                "ph": null
              }
            },
            {
              "step_number": 2,
              "action": "dissolve",
              "description": "Dissolving BiCl3 and SbCl3 in ethylene glycol to prepare the Bi/Sb precursor solution.",
              "materials": [
                {
                  "vendor": null,
                  "name": "BiCl3",
                  "amount": 1.6,
                  "unit": "g",
                  "purity": null
                },
                {
                  "vendor": null,
                  "name": "SbCl3",
                  "amount": null,
                  "unit": "equivalent moles",
                  "purity": null
                },
                {
                  "vendor": null,
                  "name": "Ethylene glycol",
                  "amount": 20.0,
                  "unit": "mL",
                  "purity": null
                }
              ],
              "equipment": [],
              "conditions": null
            },
            {
              "step_number": 3,
              "action": "add",
              "description": "Adding TGA as a directing agent to the Bi/Sb precursor solution and sonicating.",
              "materials": [
                {
                  "vendor": null,
                  "name": "Thioglycolic acid",
                  "amount": 1.0,
                  "unit": "mL",
                  "purity": null
                }
              ],
              "equipment": [
                {
                  "name": "sonicator",
                  "instrument_vendor": null,
                  "settings": null
                }
              ],
              "conditions": null
            },
            {
              "step_number": 4,
              "action": "heat",
              "description": "Mixing the Te-TBP complex and Bi/Sb-EG solutions in a Teflon vessel and heating in the microwave reactor.",
              "materials": [],
              "equipment": [
                {
                  "name": "microwave reactor",
                  "instrument_vendor": "Milestone flexiWAVE",
                  "settings": "100 mL Teflon vessel, multivessel high pressure rotor"
                }
              ],
              "conditions": {
                "temperature": 220.0,
                "temp_unit": "C",
                "duration": 2.0,
                "time_unit": "min",
                "pressure": null,
                "pressure_unit": null,
                "atmosphere": null,
                "stirring": true,
                "stirring_speed": null,
                "ph": null
              }
            },
            {
              "step_number": 5,
              "action": "centrifuge",
              "description": "Separating particles from the reaction mixture by centrifuging and washing with iso-propanol and acetone.",
              "materials": [
                {
                  "vendor": null,
                  "name": "iso-propanol",
                  "amount": null,
                  "unit": null,
                  "purity": null
                },
                {
                  "vendor": null,
                  "name": "acetone",
                  "amount": null,
                  "unit": null,
                  "purity": null
                }
              ],
              "equipment": [
                {
                  "name": "centrifuge",
                  "instrument_vendor": null,
                  "settings": null
                }
              ],
              "conditions": null
            }
          ],
          "equipment": [
            {
              "name": "microwave reactor",
              "instrument_vendor": "Milestone flexiWAVE",
              "settings": "1800 Watt, multivessel high pressure rotor"
            }
          ],
          "notes": "The stoichiometry of ternary compositions like Bi1.8Sb0.2Te3 is tuned by replacing BiCl3 with equivalent moles of SbCl3. The yield is approximately 2g per vessel, with >8g per batch."
        },
        "evaluations": [
          {
            "judge_llm": "claude-sonnet-4.6",
            "evaluation": {
              "reasoning": "The extracted ontology for Bi1.8Sb0.2Te3 captures the core synthesis procedure described in the source text with good fidelity. The microwave-assisted polyol synthesis method is correctly identified, and the major starting materials (BiCl3, SbCl3, Te powder, ethylene glycol, thioglycolic acid, TBP) are listed with appropriate quantities, units, and purities as stated in the paper. The five-step process (Te precursor preparation, Bi/Sb precursor dissolution, TGA addition/sonication, MW heating, centrifugation/washing) correctly reflects the sequential workflow described. Equipment including the Milestone flexiWAVE microwave reactor, sonicator, and centrifuge are identified. Synthesis conditions (220°C, 90s for Te precursor; 220°C, 2 min for main reaction) are accurately captured. A few minor gaps exist: TOP is listed as an alternative to TBP in the source but is absent from the starting materials list; the SPS consolidation step is not included (though this may be considered a separate processing step rather than synthesis); and the cooling step after Te precursor preparation is not explicitly captured as a step. Overall, the extraction is thorough and scientifically accurate for the target material.",
              "scores": {
                "structural_completeness_score": 4.0,
                "structural_completeness_reasoning": "The extraction captures all major synthesis components: starting materials with quantities and purities, five sequential process steps, equipment, and conditions. The Te precursor preparation, Bi/Sb dissolution, TGA addition, MW reaction, and washing/centrifugation steps are all present. Minor gaps include: (1) TOP is mentioned as an alternative to TBP in the source but is absent from the starting materials list; (2) the cooling step after Te precursor preparation is not captured as a discrete step; (3) the SPS consolidation process is entirely absent, though this could be argued as a separate processing workflow. The notes field helpfully captures the stoichiometry tuning logic and yield information. Overall structural coverage is good but not exhaustive.",
                "material_extraction_score": 4.5,
                "material_extraction_reasoning": "All six primary starting materials are captured with correct vendor (Sigma Aldrich, Sweden), names, amounts, units, and purities as stated in the source. BiCl3 (1.6 g, 98%), SbCl3 (null amount, 99.95%), Te powder (0.96 g, 99.8%), ethylene glycol (20 mL, 99%), TGA (1 mL, 98%), and TBP (6 mL, 93.5%) are all correctly extracted. The null amount for SbCl3 is appropriate since the paper states 'equivalent moles' without a specific mass. The only notable omission is TOP (tri-octyl phosphine, 10 mL, 90%) which is explicitly listed in the source as an alternative to TBP but is absent from the starting materials list. Iso-propanol and acetone (washing solvents) are correctly included in the centrifugation step without amounts, which is appropriate since none are specified in the source.",
                "process_steps_score": 4.5,
                "process_steps_reasoning": "The five process steps are logically sequenced and accurately reflect the synthesis workflow: (1) Te precursor preparation by MW heating with TBP, (2) dissolution of BiCl3/SbCl3 in EG, (3) TGA addition and sonication, (4) MW heating of combined solutions, (5) centrifugation and washing. Actions are appropriately classified (mix, dissolve, add, heat, centrifuge). The description text for each step is informative and accurate. Minor issues: the cooling step after Te precursor preparation ('left to cool down') is not captured as a discrete step; the SPS consolidation is absent; and step 1 uses 'mix' as the action when 'heat' might be more precise given the MW heating is the primary action. These are minor and do not significantly detract from the overall quality.",
                "equipment_extraction_score": 4.0,
                "equipment_extraction_reasoning": "The primary equipment items are correctly identified: the Milestone flexiWAVE microwave reactor (with power rating 1800W and multivessel high pressure rotor noted), sonicator, and centrifuge. The Teflon vessel (100 mL) is mentioned in step 4 settings. The SPS equipment (spark plasma sintering with 15 mm graphite cylinders and punches) is entirely absent, though this is a significant piece of equipment described in the paper. Characterization equipment (PANalytical X'Pert PRO XRD, FEI Nova 200 SEM, PREVAC XPS system, Zetasizer Nano ZS90, ZEM-ULVAC M8, LFA 1000 Linseis, Netzsch-DSC) is not extracted, but these are characterization instruments rather than synthesis equipment, so their absence is appropriate. The sonicator vendor is correctly left null as it is not specified in the source.",
                "conditions_extraction_score": 4.5,
                "conditions_extraction_reasoning": "The key synthesis conditions are accurately captured: Te precursor preparation at 220°C for 90 seconds with constant stirring, and the main MW reaction at 220°C for 2 minutes with constant stirring. Temperature units (C) and time units (s and min) are correctly assigned. Pressure and atmosphere are left null, which is appropriate as the source does not specify these for the solution synthesis steps (though the MW reactor uses a high-pressure rotor, no specific pressure value is given for the synthesis). The SPS conditions (400°C, 30°C/min heating rate, 1 min dwell, 50 MPa pressure) are absent, but these relate to the consolidation step which is not included. The stirring boolean is correctly set to true for both heated steps.",
                "semantic_accuracy_score": 4.5,
                "semantic_accuracy_reasoning": "The scientific meaning of the synthesis is faithfully preserved. The polyol synthesis mechanism (EG as reducing agent, TBP/TOP complexing Te, MW-assisted thermolysis) is correctly represented. The role of TGA as a 'directing agent' is accurately captured. The stoichiometry tuning logic for ternary compositions is correctly noted. The target compound Bi1.8Sb0.2Te3 is correctly identified as a nanomaterial synthesized by microwave-assisted method. The yield information (>8g per batch, ~2g per vessel) is preserved in the notes. The description of the synthesis as producing nanoplatelets is implicit in the target_compound_type field. No significant misinterpretations or hallucinations are present. The extraction correctly avoids inventing values for unspecified parameters.",
                "format_compliance_score": 4.5,
                "format_compliance_reasoning": "The JSON structure adheres well to the GeneralSynthesisOntology schema. All required fields are present: target_compound, target_compound_type, synthesis_method, starting_materials (with vendor, name, amount, unit, purity), steps (with step_number, action, description, materials, equipment, conditions), equipment, and notes. Data types are appropriate: numeric values for amounts and conditions, boolean for stirring, null for absent values. The conditions object in steps 2 and 3 is set to null rather than an empty object, which is a reasonable choice given no conditions are specified for those steps. The equipment settings field is used to capture additional details (vessel size, rotor type) which is a pragmatic use of the schema. Minor issue: the overall equipment list duplicates the microwave reactor from the steps, which is acceptable but slightly redundant.",
                "overall_score": 4.4,
                "overall_reasoning": "The extraction of Bi1.8Sb0.2Te3 synthesis from this microwave-assisted polyol synthesis paper is of high quality. Structural completeness is good (4.0/5) with all major synthesis components captured, though SPS consolidation and the TOP alternative are missing. Material extraction is excellent (4.5/5) with accurate quantities, units, and purities for all primary reagents; only TOP is absent. Process steps are well-organized and accurately sequenced (4.5/5) with appropriate action classifications. Equipment extraction is good (4.0/5) with the primary synthesis equipment correctly identified; SPS equipment is absent. Conditions extraction is excellent (4.5/5) with accurate temperature, time, and stirring parameters. Semantic accuracy is high (4.5/5) with faithful preservation of the synthesis mechanism and scientific context. Format compliance is excellent (4.5/5) with proper schema adherence and appropriate null handling. The overall extraction demonstrates a strong understanding of the synthesis procedure and produces a structured representation that would be highly useful for downstream applications. The primary areas for improvement are inclusion of TOP as an alternative reagent, the SPS consolidation process, and the cooling step after Te precursor preparation."
              },
              "confidence_level": "high",
              "missing_information": [
                "TOP (tri-octyl phosphine) as alternative Te complexing agent with amount (10 mL) and purity (90%)",
                "Cooling step after Te precursor preparation ('left to cool down to room temperature')",
                "SPS consolidation parameters: 400°C sintering temperature, 30°C/min heating rate, 1 min dwell time, 50 MPa pressure, cooling from 400°C to 250°C while decreasing load from 50 MPa to 0 MPa",
                "Post-SPS polishing step (three steps to achieve 1 μm roughness)",
                "Graphite die/cylinder specifications (15 mm inner diameter) for SPS"
              ],
              "extraction_errors": [
                "TOP (tri-octyl phosphine, 10 mL, 90%) is explicitly listed as an alternative to TBP in the source but is absent from the starting materials list",
                "SPS consolidation process (400°C, 30°C/min, 1 min dwell, 50 MPa, graphite die) is entirely absent from the extraction"
              ],
              "improvement_suggestions": [
                "Add TOP (tri-octyl phosphine) as an alternative starting material with amount 10 mL and purity 90% from Sigma Aldrich",
                "Include a cooling step (step 1b or as part of step 1) after the Te precursor MW heating to capture the 'left to cool down' instruction",
                "Add SPS consolidation as additional process steps with full conditions (400°C, 30°C/min, 50 MPa, 1 min dwell) and equipment (SPS with 15 mm graphite die)",
                "Include post-SPS polishing as a final step with the 1 μm roughness target",
                "Consider adding the SPS graphite die/cylinder to the equipment list with its specifications"
              ]
            },
            "overall_score": 4.4
          },
          {
            "judge_llm": "gemini-3-flash",
            "evaluation": {
              "reasoning": "The extraction system performed exceptionally well in capturing the complex microwave-assisted polyol synthesis of Bi1.8Sb0.2Te3. It correctly identified the two-stage precursor preparation (Te-TBP complex and Bi/Sb-EG solution) and the final microwave reaction. The handling of the 'equivalent moles' for SbCl3 is scientifically accurate given the text's description of tuning stoichiometry. All materials, equipment, and specific conditions (90s and 2min durations) were captured with high fidelity.",
              "scores": {
                "structural_completeness_score": 5.0,
                "structural_completeness_reasoning": "The extraction covers all phases of the synthesis: starting materials, precursor preparation, main reaction, and post-processing (centrifuging/washing). It also includes the specific equipment and conditions for each step.",
                "material_extraction_score": 5.0,
                "material_extraction_reasoning": "Material names, vendors, purities, and amounts were extracted accurately. The system correctly noted that SbCl3 amount is defined by 'equivalent moles' relative to the BiCl3 replacement, which is the most accurate way to represent the text's instruction for ternary compositions.",
                "process_steps_score": 5.0,
                "process_steps_reasoning": "The sequence of steps (Te complexation -> Bi/Sb dissolution -> TGA addition/sonication -> MW heating -> separation) perfectly mirrors the experimental section.",
                "equipment_extraction_score": 5.0,
                "equipment_extraction_reasoning": "The system identified the specific microwave model (Milestone flexiWAVE), the rotor type, and the sonicator. It correctly associated the equipment with the relevant steps.",
                "conditions_extraction_score": 5.0,
                "conditions_extraction_reasoning": "Numerical values for temperature (220 C) and time (90s and 2min) are correct. Stirring was correctly identified as 'true' based on the text.",
                "semantic_accuracy_score": 5.0,
                "semantic_accuracy_reasoning": "The extraction maintains the scientific meaning of the 'polyol' and 'microwave-assisted' synthesis. It correctly interprets the role of TGA as a directing agent and the use of TBP/TOP for Te complexation.",
                "format_compliance_score": 5.0,
                "format_compliance_reasoning": "The output is a valid JSON that strictly adheres to the provided schema, using correct data types and null values where information was absent in the source.",
                "overall_score": 5.0,
                "overall_reasoning": ""
              },
              "confidence_level": "high",
              "missing_information": [],
              "extraction_errors": [],
              "improvement_suggestions": []
            },
            "overall_score": 5.0
          },
          {
            "judge_llm": "qwen3.5-397b-a17b",
            "evaluation": {
              "reasoning": "The extracted ontology captures the core microwave-assisted synthesis procedure for Bi1.8Sb0.2Te3 with good accuracy. Starting materials are well-documented with correct amounts, purities, and vendor information. The five main synthesis steps are properly sequenced with appropriate conditions. However, notable omissions include: (1) the SPS consolidation process which is critical for the final thermoelectric pellets, (2) TOP as an alternative to TBP for Te complexation, (3) the cooling step after MW reaction, and (4) SPS equipment and conditions. The extraction correctly leaves null for information not present in the source (e.g., centrifuge vendor, pressure for MW synthesis). No hallucinations detected.",
              "scores": {
                "structural_completeness_score": 4.0,
                "structural_completeness_reasoning": "The extraction captures the main MW synthesis workflow comprehensively with materials, steps, equipment, and conditions. However, the SPS consolidation process (Section 2.2) represents a significant portion of the material preparation that produces the final thermoelectric pellets, and this is entirely missing. The extraction also omits TOP as an alternative reagent. For the MW synthesis portion alone, completeness is excellent (~4.5), but the missing SPS process reduces the overall score to 4.0.",
                "material_extraction_score": 4.0,
                "material_extraction_reasoning": "Starting materials are accurately captured with correct names, amounts, units, purities, and vendor information (Sigma Aldrich). BiCl₃ (1.6g, 98%), SbCl₃ (equivalent moles, 99.95%), Te powder (0.96g, 99.8%), EG (20mL, 99%), TGA (1mL, 98%), and TBP (6mL, 93.5%) are all correct. However, TOP (tri-octyl phosphine, 90%, 10mL alternative) is missing despite being explicitly mentioned as an alternative to TBP in the source text. This is a genuine omission, not an absence in source.",
                "process_steps_score": 4.0,
                "process_steps_reasoning": "Five synthesis steps are correctly sequenced: (1) Te precursor preparation, (2) Bi/Sb dissolution, (3) TGA addition with sonication, (4) MW reaction, (5) centrifugation and washing. Step descriptions and actions are appropriate. However, the cooling step to room temperature after MW reaction is missing, and critically, the entire SPS consolidation process (Section 2.2) with its specific parameters is not captured. The SPS process is essential for producing the final thermoelectric pellets studied in the paper.",
                "equipment_extraction_score": 4.0,
                "equipment_extraction_reasoning": "MW reactor (Milestone flexiWAVE, 1800 Watt), multivessel high pressure rotor, and 100mL Teflon vessel are correctly captured with vendor and specifications. Sonicator and centrifuge are mentioned without vendor details (correct behavior since source doesn't specify). However, SPS equipment (graphite cylinders with 15mm inner diameter, graphite punches) is completely missing. Characterization equipment (XRD, SEM, XPS, Zetasizer) is not captured, though this may be outside synthesis scope.",
                "conditions_extraction_score": 3.5,
                "conditions_extraction_reasoning": "MW synthesis conditions are accurately captured: 220°C, 90s for Te precursor, 2 min for main reaction, constant stirring. However, SPS conditions are entirely missing: 400°C sintering temperature, 50 MPa pressure, 1 min dwell time, 30°C/min heating rate, and cooling profile (400°C to 250°C with load decrease). These are critical processing conditions that directly affect the thermoelectric properties. The extraction correctly leaves pressure and atmosphere as null for MW synthesis since these aren't specified in the source.",
                "semantic_accuracy_score": 5.0,
                "semantic_accuracy_reasoning": "The extraction faithfully preserves the scientific meaning without misinterpretation or hallucination. Chemical names, amounts, units, and process descriptions accurately reflect the source text. The extraction correctly uses null values for information not present in the source (e.g., centrifuge vendor, MW pressure, atmosphere). The stoichiometry tuning note about replacing BiCl₃ with SbCl₃ in equivalent moles is correctly captured. No semantic errors or misrepresentations detected.",
                "format_compliance_score": 5.0,
                "format_compliance_reasoning": "The JSON structure adheres to the GeneralSynthesisOntology schema with proper field names, data types, and organization. All required fields are present. Numeric values have appropriate types, null is used correctly for missing information, and the hierarchical structure (steps with nested materials, equipment, conditions) is properly formatted. No schema violations detected.",
                "overall_score": 4.2,
                "overall_reasoning": "This is a high-quality extraction of the MW-assisted synthesis portion with accurate material quantities, proper step sequencing, and correct conditions. The extraction demonstrates good semantic fidelity with no hallucinations and appropriate use of null for absent information. However, the complete omission of the SPS consolidation process (Section 2.2) is a significant gap since this produces the final thermoelectric pellets whose properties are the focus of the study. Additionally, TOP as an alternative reagent is missing. For the MW synthesis workflow alone, the extraction would score 4.5-5.0, but the missing SPS process reduces overall completeness. Recommendations: add SPS steps with full conditions, include TOP alternative, add cooling step. Format compliance and semantic accuracy are excellent."
              },
              "confidence_level": "high",
              "missing_information": [
                "SPS consolidation temperature: 400°C",
                "SPS pressure: 50 MPa",
                "SPS dwell time: 1 min",
                "SPS heating rate: 30°C/min",
                "SPS cooling profile: 400°C to 250°C with load decrease",
                "TOP alternative (10 mL) for Te complexation",
                "Cooling to room temperature after MW synthesis",
                "Graphite cylinder dimensions: 15 mm inner diameter"
              ],
              "extraction_errors": [
                "SPS consolidation process completely missing from steps despite being described in Section 2.2",
                "SPS equipment (graphite cylinders, punches) not captured",
                "SPS conditions (400°C, 50 MPa, 1 min dwell, 30°C/min heating rate) not captured",
                "TOP (tri-octyl phosphine) not listed as alternative to TBP despite being mentioned in source",
                "Cooling step to room temperature after MW reaction not captured as a separate step"
              ],
              "improvement_suggestions": [
                "Add SPS consolidation as additional process steps with temperature, pressure, time, and heating rate conditions",
                "Include TOP as an alternative starting material alongside TBP",
                "Add cooling step after MW reaction before separation",
                "Consider capturing characterization equipment (XRD, SEM, XPS, Zetasizer) if within scope",
                "Add SPS equipment details (graphite die dimensions, punches)"
              ]
            },
            "overall_score": 4.2
          },
          {
            "judge_llm": "deepseek-v3.2",
            "evaluation": {
              "reasoning": "The extraction captures the core synthesis procedure for Bi1.8Sb0.2Te3 from the source text, which describes a microwave-assisted polyol method. The structured ontology correctly identifies the target compound, synthesis method, key starting materials with their amounts and vendors, and outlines the main process steps. However, there are several inaccuracies and omissions regarding material specifications, step details, and equipment. The extraction incorrectly specifies the target compound as a single composition (Bi1.8Sb0.2Te3) when the paper describes a general method for a series (Bi2-xSbxTe3, x: 0-2). It also misrepresents the Te complexing agent and omits critical details like the use of TOP as an alternative to TBP and the specific role of equivalent moles for SbCl3. The process steps are logically sequenced but contain errors in material lists and missing actions (e.g., cooling, mixing of solutions). Equipment extraction is partially correct but misses the explicit mention of the Teflon vessel as equipment. Conditions are captured for key heating steps but lack the cooling step duration. Semantic accuracy is compromised by the incorrect fixation on a single composition and the misassignment of the complexing agent. Format compliance is generally good, but some fields contain 'null' values where the source provides information (e.g., purity in steps), and the use of 'equivalent moles' as a unit is non-standard.",
              "scores": {
                "structural_completeness_score": 3.5,
                "structural_completeness_reasoning": "The extraction captures the major structural components: target compound, method, a list of starting materials, a sequence of steps, key equipment, and synthesis conditions. However, it is incomplete. The ontology incorrectly presents the synthesis as for a single compound (Bi1.8Sb0.2Te3) rather than a tunable series (Bi2-xSbxTe3), which is a fundamental omission of the paper's scope. Critical information like the alternative use of TOP (trioctyl phosphine) for Te complexing is missing from the materials and steps. The description of SbCl3 usage ('equivalent moles') is captured but not fully contextualized. The post-synthesis cooling step is not represented as a separate process step. The consolidation (SPS) process, described in a separate section, is entirely omitted, which is a significant part of the overall materials processing workflow presented in the paper.",
                "material_extraction_score": 3.0,
                "material_extraction_reasoning": "Accuracy is mixed. The extraction correctly lists most starting materials (BiCl3, SbCl3, Te, EG, TGA, TBP) with their vendors, amounts, and purities as stated. A major error is the omission of 'Tri-octyl phosphine (TOP)' as a stated alternative to TBP; the extraction only includes TBP. The handling of SbCl3 is problematic: the source says to replace BiCl3 with 'equivalent moles' of SbCl3 for tuning composition, but the extraction lists SbCl3 with amount 'null' and unit 'equivalent moles', which is a non-standard and confusing representation. In the process steps, material purity information is incorrectly set to 'null' even though it is known from the starting_materials list, reducing fidelity. The washing solvents (iso-propanol, acetone) are correctly identified but without amounts (correctly, as none are given).",
                "process_steps_score": 3.5,
                "process_steps_reasoning": "The step sequence broadly follows the source text: Te precursor prep, Bi/Sb dissolution, TGA addition, microwave reaction, and centrifugation. However, there are inaccuracies and missing actions. Step 1 inaccurately lists only TBP, ignoring TOP as an alternative. Step 2's description is correct, but its material list incorrectly includes SbCl3 with 'equivalent moles' for a specific composition (Bi1.8Sb0.2Te3), whereas the source describes a general substitution principle. A critical missing step is the mixing of the two precursor solutions before microwave heating; Step 4 describes heating the mixture but doesn't list the 'mix' action or the combined materials. The cooling step after microwave heating is not captured as a distinct step. The action classifications ('mix', 'dissolve', 'add', 'heat', 'centrifuge') are generally appropriate.",
                "equipment_extraction_score": 4.0,
                "equipment_extraction_reasoning": "The key equipment is identified: the microwave reactor (Milestone flexiWAVE) with its power (1800 W) and the multivessel rotor. A sonicator is correctly extracted. A centrifuge is also listed. However, the explicit mention of the '100 mL Teflon vessel' as a piece of equipment is only partially captured in the settings of Step 4 but is missing from the main 'equipment' list. The source also mentions a 'multivessel high pressure rotor' which is captured. No vendor is stated for the sonicator or centrifuge, and correctly left null. The extraction could be more complete by explicitly listing the Teflon reaction vessel as equipment.",
                "conditions_extraction_score": 4.0,
