Repository: LeMaterial/lematerial-llm-synthesis

<div align="center">

# LeMat-Synth

**An open-source multi-modal toolbox for extracting structured synthesis procedures
and performance data from materials science literature — at scale.**
[Documentation](https://lematerial.github.io/lematerial-llm-synthesis/) ·
[Quickstart](https://lematerial.github.io/lematerial-llm-synthesis/getting-started/quickstart/) ·
[Tutorials](https://lematerial.github.io/lematerial-llm-synthesis/tutorials/) ·
[Dataset](https://huggingface.co/datasets/LeMaterial/LeMat-Synth) ·
[Paper](https://arxiv.org/abs/2510.26824)

</div>
Give LeMat-Synth a paper — PDF or text — and it returns machine-readable science:

File: annotations/0307fa0472a682ab559ac343038ed0cfeb8fe815/result.json (part 8 of 18)
[
                "conditions_extraction_reasoning": "Key synthesis conditions are accurately extracted: Te precursor heating (220°C, 90 s), and the main microwave reaction (220°C, 2 min). Stirring is correctly noted. The atmosphere and pressure are not specified in the source and are correctly left null. However, the extraction misses the cooling step after microwave heating ('cooled down to room temperature'), which is a condition with an unspecified duration. The SPS consolidation conditions (400°C, 1 min, 50 MPa) are entirely absent, but as they pertain to a different processing stage, their omission is a structural completeness issue rather than a conditions extraction error for the core synthesis steps evaluated here.",
                "semantic_accuracy_score": 2.5,
                "semantic_accuracy_reasoning": "Semantic accuracy is significantly impacted by a major misinterpretation. The source text describes a general, tunable synthesis for the Bi2-xSbxTe3 series (x: 0-2). The extraction incorrectly presents it as a procedure for a single, fixed composition (Bi1.8Sb0.2Te3). This misrepresents the core scientific contribution of the paper. Furthermore, the role of TOP as an equivalent complexing agent to TBP is omitted, altering the chemical context. The note about tuning stoichiometry is included but is semantically inconsistent with the fixed target_compound. The description of the reaction mechanism and the high-yield, scalable nature of the method is preserved in the notes, which is good.",
                "format_compliance_score": 4.0,
                "format_compliance_reasoning": "The JSON structure largely adheres to the expected ontology schema with appropriate fields (target_compound, synthesis_method, starting_materials, steps, equipment, notes). Data types are correct. However, there are compliance issues: 1) In process steps, material purity is set to 'null' even though this information is available in the starting_materials list and should be propagated or referenced for consistency and clarity. 2) The unit 'equivalent moles' for SbCl3 is non-standard and semantically awkward within a structured data field expecting a standard mass/volume unit; a better approach might be to omit the amount/unit and describe the substitution in the notes. 3) The `conditions` object in Step 2 is `null`, but a condition like 'room temperature' or 'ambient' could be inferred, though not explicitly stated.",
                "overall_score": 3.5,
                "overall_reasoning": "The extraction successfully structures the core microwave-assisted synthesis protocol from the paper, demonstrating good comprehension of the experimental workflow. Key strengths include accurate capture of most starting material details, correct sequencing of main steps, and proper identification of the primary equipment and reaction conditions. The major weakness is a critical loss of semantic meaning: the paper presents a tunable method for a composition series, but the extraction incorrectly fixes it to a single example (Bi1.8Sb0.2Te3). Other notable issues are the omission of TOP as a reagent, incomplete material lists in process steps, and the non-standard handling of the 'equivalent moles' concept. The SPS consolidation process, a key part of the overall 'Materials and Methods', is missing. Improvements are needed in preserving the paper's scope, ensuring complete and accurate material representation in steps, and better integrating known information (like purity) across the ontology."
              },
              "confidence_level": "high",
              "missing_information": [
                "The tunable nature of the synthesis for the Bi2-xSbxTe3 series (general method vs. specific composition).",
                "The alternative Te complexing agent (TOP).",
                "The Spark Plasma Sintering (SPS) consolidation process described in section 2.2.",
                "Explicit listing of the '100 mL Teflon vessel' as a piece of equipment in the main equipment list.",
                "Cooling step condition (cool to room temperature) after microwave reaction."
              ],
              "extraction_errors": [
                "Target compound incorrectly specified as 'Bi1.8Sb0.2Te3'. The source describes a general method for the Bi2-xSbxTe3 series (x: 0-2).",
                "Missing starting material 'Tri-octyl phosphine (TOP)' which is explicitly stated as an alternative to TBP for complexing Te.",
                "In process steps, material purity fields are set to 'null' despite this information being known from the starting_materials list.",
                "Step 1 inaccurately lists only TBP, ignoring the stated alternative TOP.",
                "Missing explicit 'mix' action step for combining the Te-complex and Bi/Sb-EG solutions before microwave heating.",
                "The cooling step after microwave heating is not captured as a distinct process step.",
                "The unit 'equivalent moles' for SbCl3 is non-standard and confusing in a structured data field."
              ],
              "improvement_suggestions": [
                "Extract the synthesis as a general method for a material series, using a placeholder like 'Bi2-xSbxTe3' as the target_compound and describing the tuning in notes.",
                "Include all stated chemical alternatives (e.g., TOP and TBP) in the starting_materials list or notes.",
                "Propagate known material properties (like purity) from the starting_materials list into the corresponding process step material entries, rather than using 'null'.",
                "Add a dedicated 'mix' step for combining precursor solutions before the main reaction.",
                "Add a 'cool' process step after the microwave heating to capture the cooling phase.",
                "For tunable reagents like SbCl3, consider omitting the amount/unit and fully describing the substitution logic in the notes or a dedicated field.",
                "Consider creating a separate 'Processing' or 'Consolidation' section in the ontology to capture post-synthesis steps like SPS."
              ]
            },
            "overall_score": 3.5
          }
        ]
      },
      {
        "material": "Bi0.5Sb1.5Te3",
        "synthesis": {
          "target_compound": "Bi0.5Sb1.5Te3",
          "target_compound_type": "nanomaterials",
          "synthesis_method": "microwave-assisted",
          "starting_materials": [
            {
              "vendor": "Sigma Aldrich",
              "name": "BiCl3",
              "amount": null,
              "unit": null,
              "purity": "98%"
            },
            {
              "vendor": "Sigma Aldrich",
              "name": "SbCl3",
              "amount": null,
              "unit": null,
              "purity": "99.95%"
            },
            {
              "vendor": "Sigma Aldrich",
              "name": "Te powder",
              "amount": 0.96,
              "unit": "g",
              "purity": "99.8%"
            },
            {
              "vendor": "Sigma Aldrich",
              "name": "ethylene glycol",
              "amount": 20.0,
              "unit": "mL",
              "purity": "99%"
            },
            {
              "vendor": "Sigma Aldrich",
              "name": "thioglycolic acid",
              "amount": 1.0,
              "unit": "mL",
              "purity": "98%"
            },
            {
              "vendor": "Sigma Aldrich",
              "name": "tri-butyl phosphine",
              "amount": 6.0,
              "unit": "mL",
              "purity": "93.5%"
            }
          ],
          "steps": [
            {
              "step_number": 1,
              "action": "heat",
              "description": "Preparation of Te precursor solution by heating Te powder in TBP under microwave field.",
              "materials": [
                {
                  "vendor": null,
                  "name": "Te powder",
                  "amount": 0.96,
                  "unit": "g",
                  "purity": null
                },
                {
                  "vendor": null,
                  "name": "tri-butyl phosphine",
                  "amount": 6.0,
                  "unit": "mL",
                  "purity": null
                }
              ],
              "equipment": [
                {
                  "name": "microwave reactor",
                  "instrument_vendor": "Milestone",
                  "settings": "flexiWAVE"
                }
              ],
              "conditions": {
                "temperature": 220.0,
                "temp_unit": "C",
                "duration": 90.0,
                "time_unit": "s",
                "pressure": null,
                "pressure_unit": null,
                "atmosphere": null,
                "stirring": true,
                "stirring_speed": null,
                "ph": null
              }
            },
            {
              "step_number": 2,
              "action": "dissolve",
              "description": "Dissolving BiCl3 and SbCl3 in ethylene glycol to match the stoichiometry of Bi0.5Sb1.5Te3.",
              "materials": [
                {
                  "vendor": null,
                  "name": "BiCl3",
                  "amount": null,
                  "unit": null,
                  "purity": null
                },
                {
                  "vendor": null,
                  "name": "SbCl3",
                  "amount": null,
                  "unit": null,
                  "purity": null
                },
                {
                  "vendor": null,
                  "name": "ethylene glycol",
                  "amount": 20.0,
                  "unit": "mL",
                  "purity": null
                }
              ],
              "equipment": [],
              "conditions": null
            },
            {
              "step_number": 3,
              "action": "add",
              "description": "Adding thioglycolic acid (TGA) as a directing agent and sonicating to obtain a homogeneous solution.",
              "materials": [
                {
                  "vendor": null,
                  "name": "thioglycolic acid",
                  "amount": 1.0,
                  "unit": "mL",
                  "purity": null
                }
              ],
              "equipment": [
                {
                  "name": "sonicator",
                  "instrument_vendor": null,
                  "settings": null
                }
              ],
              "conditions": null
            },
            {
              "step_number": 4,
              "action": "mix",
              "description": "Mixing the Te-TBP complex and the Bi/Sb-EG solution in a Teflon vessel.",
              "materials": [],
              "equipment": [
                {
                  "name": "Teflon vessel",
                  "instrument_vendor": null,
                  "settings": "100 mL"
                }
              ],
              "conditions": null
            },
            {
              "step_number": 5,
              "action": "heat",
              "description": "Microwave-assisted thermolysis of the mixture.",
              "materials": [],
              "equipment": [
                {
                  "name": "microwave reactor",
                  "instrument_vendor": "Milestone",
                  "settings": "flexiWAVE, 1800 Watt"
                }
              ],
              "conditions": {
                "temperature": 220.0,
                "temp_unit": "C",
                "duration": 2.0,
                "time_unit": "min",
                "pressure": null,
                "pressure_unit": null,
                "atmosphere": null,
                "stirring": true,
                "stirring_speed": null,
                "ph": null
              }
            },
            {
              "step_number": 6,
              "action": "centrifuge",
              "description": "Separating the product from the solvent and washing with iso-propanol and acetone.",
              "materials": [
                {
                  "vendor": null,
                  "name": "iso-propanol",
                  "amount": null,
                  "unit": null,
                  "purity": null
                },
                {
                  "vendor": null,
                  "name": "acetone",
                  "amount": null,
                  "unit": null,
                  "purity": null
                }
              ],
              "equipment": [
                {
                  "name": "centrifuge",
                  "instrument_vendor": null,
                  "settings": null
                }
              ],
              "conditions": null
            }
          ],
          "equipment": [
            {
              "name": "microwave reactor",
              "instrument_vendor": "Milestone",
              "settings": "flexiWAVE, 1800 Watt, multivessel high pressure rotor"
            }
          ],
          "notes": "The stoichiometry was tuned by replacing BiCl3 with equivalent moles of SbCl3 to achieve the Bi0.5Sb1.5Te3 composition. Yield is approximately 2g per vessel."
        },
        "evaluations": [
          {
            "judge_llm": "claude-sonnet-4.6",
            "evaluation": {
              "reasoning": "The extracted ontology targets Bi0.5Sb1.5Te3, a ternary thermoelectric composition from the Bi2-xSbxTe3 family (x=1.5). The source text describes a microwave-assisted polyol synthesis method applicable to all compositions in the series, with specific quantities given for the binary endpoints and general guidance for ternary tuning. The extraction captures the core synthesis workflow reasonably well, including the Te precursor preparation, Bi/Sb dissolution in ethylene glycol, TGA addition, mixing, MW thermolysis, and centrifugation/washing steps. Key reagent amounts (Te: 0.96g, TBP: 6mL, EG: 20mL, TGA: 1mL) are correctly extracted where stated. The SPS consolidation step is notably absent from the extraction, which is a significant omission given that the paper describes it in detail and it is essential for producing the final pellets used in transport measurements. The extraction also omits TOP as an alternative to TBP in the starting materials list, and does not include the SPS consolidation process steps. The equipment list is reasonably complete for the synthesis portion. Conditions are accurately captured for the MW steps. The format is generally compliant with the schema.",
              "scores": {
                "structural_completeness_score": 3.5,
                "structural_completeness_reasoning": "The extraction captures the main synthesis steps (Te precursor preparation, Bi/Sb dissolution, TGA addition, mixing, MW thermolysis, centrifugation/washing) and the primary equipment. However, the SPS consolidation process is entirely absent, which is a significant gap since the paper dedicates a full section (2.2) to it and it is critical for producing the final thermoelectric pellets. The SPS parameters (400°C, 30°C/min heating rate, 50 MPa, 1 min dwell, cooling protocol, polishing) are all missing. Additionally, TOP (tri-octyl phosphine) is listed as an alternative to TBP in the source but is absent from the starting materials. The cooling step after Te precursor preparation is also not captured as a discrete step. The notes field partially compensates by mentioning stoichiometry tuning and yield.",
                "material_extraction_score": 4.0,
                "material_extraction_reasoning": "The extraction correctly identifies all primary starting materials with their vendors (Sigma Aldrich), purities, and available quantities: Te powder (0.96g, 99.8%), TBP (6mL, 93.5%), EG (20mL, 99%), TGA (1mL, 98%), BiCl3 (98%), SbCl3 (99.95%). The amounts for BiCl3 and SbCl3 are correctly left null since the source only gives the amount for pure Bi2Te3 (1.6g BiCl3) and the ternary composition requires a different ratio not explicitly stated. The washing solvents (iso-propanol, acetone) are included in step 6. The main omission is TOP (tri-octyl phosphine, 10mL, 90%) which is explicitly listed in the source as an alternative to TBP. The graphite die/punch materials for SPS are also absent, but this is less critical for the synthesis ontology.",
                "process_steps_score": 3.5,
                "process_steps_reasoning": "The six extracted steps follow a logical and accurate sequence for the MW synthesis portion: Te precursor preparation → Bi/Sb dissolution → TGA addition/sonication → mixing → MW thermolysis → centrifugation/washing. Step actions are appropriately classified (heat, dissolve, add, mix, heat, centrifuge). The cooling step after Te precursor preparation (mentioned in source: 'left to cool down') is not captured as a discrete step. More critically, the entire SPS consolidation process (steps involving loading into graphite die, SPS sintering at 400°C/50MPa/1min, cooling, and polishing) is absent. This is a major omission since the paper explicitly describes SPS as part of the processing workflow for Bi0.5Sb1.5Te3. The step descriptions are clear and technically accurate for what is included.",
                "equipment_extraction_score": 4.0,
                "equipment_extraction_reasoning": "The extraction correctly identifies the microwave reactor (Milestone flexiWAVE, 1800W, multivessel high pressure rotor) as the primary equipment, both in the equipment list and in relevant steps. The Teflon vessel (100mL) and sonicator are also captured. The centrifuge is included in step 6. However, the SPS equipment (spark plasma sintering system with 15mm graphite cylinders and graphite punches) is entirely absent. The characterization equipment (PANalytical X'Pert PRO XRD, FEI Nova 200 SEM, PREVAC XPS system, Zetasizer Nano ZS90, ZEM-ULVAC M8, LFA 1000 Linseis, Netzsch-DSC 404) is not included, but characterization equipment is typically outside the scope of synthesis ontology extraction, so this is not penalized.",
                "conditions_extraction_score": 4.0,
                "conditions_extraction_reasoning": "The key synthesis conditions are accurately captured: Te precursor preparation at 220°C for 90s with stirring (Step 1), and MW thermolysis at 220°C for 2 min with stirring (Step 5). These match the source text precisely. The conditions for the dissolving, adding, and mixing steps are correctly left null as the source does not specify temperature/time for these steps. The SPS conditions (400°C, 30°C/min heating rate, 50 MPa, 1 min dwell, cooling from 400°C to 250°C while decreasing load from 50 MPa to 0 MPa) are absent due to the missing SPS steps. The atmosphere for MW synthesis is not specified in the source and is correctly left null.",
                "semantic_accuracy_score": 4.5,
                "semantic_accuracy_reasoning": "The extraction faithfully preserves the scientific meaning of the synthesis procedure. The MW-assisted polyol thermolysis mechanism is correctly represented. The role of TGA as a 'directing agent' is accurately captured. The stoichiometry tuning note correctly explains that BiCl3 is replaced with equivalent moles of SbCl3 for ternary compositions. The yield (~2g per vessel) is noted. The equipment settings (flexiWAVE, 1800W) are correctly attributed. The target compound type as 'nanomaterials' is appropriate. The synthesis method as 'microwave-assisted' is correct. No significant misinterpretations or hallucinations are present. The only minor semantic issue is that the extraction implies TBP is the sole phosphine ligand used, whereas the source presents TBP and TOP as alternatives.",
                "format_compliance_score": 4.5,
                "format_compliance_reasoning": "The JSON structure is well-formed and adheres to the GeneralSynthesisOntology schema. All required fields are present: target_compound, target_compound_type, synthesis_method, starting_materials (with vendor, name, amount, unit, purity), steps (with step_number, action, description, materials, equipment, conditions), equipment, and notes. Data types are correct throughout (floats for amounts, strings for units, booleans for stirring, nulls for absent values). The conditions sub-object is properly structured with temperature, temp_unit, duration, time_unit, pressure, pressure_unit, atmosphere, stirring, stirring_speed, and ph fields. Equipment entries include name, instrument_vendor, and settings. The only minor format issue is that 'settings' is used as a free-text field for equipment specifications, which is acceptable given the schema flexibility.",
                "overall_score": 4.0,
                "overall_reasoning": "The extraction provides a solid representation of the microwave-assisted polyol synthesis portion of the Bi0.5Sb1.5Te3 preparation. Strengths include accurate capture of reagent quantities and purities, correct synthesis conditions for the MW steps, proper equipment identification with vendor and model information, and good semantic fidelity. The most significant weakness is the complete absence of the SPS consolidation process, which is an integral part of the synthesis workflow described in the paper and directly relevant to the final material properties. The omission of TOP as an alternative phosphine ligand is a minor but notable gap. The cooling step after Te precursor preparation is also missing. Overall, the extraction scores well for the synthesis chemistry but falls short on completeness due to the missing consolidation steps. The format is clean and schema-compliant. The overall quality is good for the synthesis portion but incomplete for the full processing workflow."
              },
              "confidence_level": "high",
              "missing_information": [
                "SPS sintering step with all parameters: T=400°C, heating rate=30°C/min, pressure=50 MPa, dwell time=1 min",
                "SPS cooling protocol: cooled from 400°C to 250°C while load decreased from 50 MPa to 0 MPa",
                "Polishing step: three-step polishing to 1 μm roughness after SPS",
                "SPS equipment: spark plasma sintering system with 15 mm inner diameter graphite cylinders and graphite punches",
                "TOP (tri-octyl phosphine) as alternative Te complexing agent (10 mL, 90% purity)",
                "Cooling step after Te precursor preparation",
                "Number of parallel reaction vessels (4 out of 15 positions used)"
              ],
              "extraction_errors": [
                "SPS consolidation process entirely absent (temperature 400°C, heating rate 30°C/min, pressure 50 MPa, dwell time 1 min, cooling protocol from 400°C to 250°C, polishing steps)",
                "TOP (tri-octyl phosphine, 10 mL, 90%) missing from starting materials list despite being explicitly listed in the source as an alternative to TBP",
                "Cooling step after Te precursor preparation ('left to cool down') not captured as a discrete process step"
              ],
              "improvement_suggestions": [
                "Include the SPS consolidation as a separate set of process steps with all specified parameters (temperature, heating rate, pressure, dwell time, cooling protocol)",
                "Add TOP (tri-octyl phosphine) to the starting materials list as an alternative to TBP, with its amount (10 mL) and purity (90%)",
                "Add a cooling step after the Te precursor preparation (Step 1) to reflect the 'left to cool down' instruction in the source",
                "Include the SPS equipment (spark plasma sintering system with graphite die and punches) in the equipment list",
                "Add a polishing step as the final process step with the 1 μm roughness target",
                "Consider noting the number of parallel vessels (4) and total yield (>8g) in the conditions or notes for the MW thermolysis step"
              ]
            },
            "overall_score": 4.0
          },
          {
            "judge_llm": "gemini-3-flash",
            "evaluation": {
              "reasoning": "The extraction system performed exceptionally well in capturing the complex microwave-assisted polyol synthesis of Bi0.5Sb1.5Te3. It correctly identified the two-stage precursor preparation (Te-TBP complex and Bi/Sb-EG solution) and the final thermolysis step. The mapping of materials to specific steps is accurate, and the handling of the stoichiometry adjustment (replacing BiCl3 with SbCl3) is handled logically within the step descriptions and notes. All numerical values for temperature, time, and volumes match the source text exactly.",
              "scores": {
                "structural_completeness_score": 5.0,
                "structural_completeness_reasoning": "The extraction captures all critical phases of the synthesis: precursor preparation, mixing, microwave reaction, and post-synthesis purification (centrifuging/washing). It includes equipment, conditions, and materials for each stage.",
                "material_extraction_score": 4.5,
                "material_extraction_reasoning": "Material names, vendors, and purities are accurately extracted. The system correctly left the BiCl3 and SbCl3 amounts as null because the text specifies 1.6g for pure Bi2Te3 but notes that for ternary compositions like the target, stoichiometry is 'tuned by replacing... with equivalent moles', meaning the specific mass for Bi0.5Sb1.5Te3 is not explicitly stated as a single number in the text.",
                "process_steps_score": 5.0,
                "process_steps_reasoning": "The sequence of steps (heating Te, dissolving Bi/Sb, adding TGA, mixing, final heating, and separation) perfectly mirrors the experimental section of the paper.",
                "equipment_extraction_score": 5.0,
                "equipment_extraction_reasoning": "The system correctly identified the specific microwave reactor (Milestone flexiWAVE), the Teflon vessels, the sonicator, and the centrifuge mentioned in the text.",
                "conditions_extraction_score": 5.0,
                "conditions_extraction_reasoning": "All conditions, including the 90s/220C for the Te precursor and the 2min/220C for the final reaction, are captured with correct units and stirring status.",
                "semantic_accuracy_score": 5.0,
                "semantic_accuracy_reasoning": "The extraction maintains the scientific meaning, particularly the role of TGA as a directing agent and the use of TBP as a complexing agent for Tellurium.",
                "format_compliance_score": 5.0,
                "format_compliance_reasoning": "The output adheres strictly to the JSON schema with no missing required fields or data type errors.",
                "overall_score": 4.9,
                "overall_reasoning": "This is a high-quality extraction that successfully navigates a multi-part synthesis procedure. It correctly identifies that while some quantities are fixed (Te, EG, TGA), others are stoichiometric variables. The inclusion of the 'notes' field to explain the stoichiometry tuning for the target material adds significant value and context."
              },
              "confidence_level": "high",
              "missing_information": [],
              "extraction_errors": [],
              "improvement_suggestions": [
                "While the system correctly left the BiCl3/SbCl3 amounts null as they weren't explicitly calculated in the text for this specific x=1.5 ratio, a more advanced system might perform the stoichiometric calculation (1.6g BiCl3 is ~0.005 mol; for Bi0.5Sb1.5Te3, one would need 0.00125 mol BiCl3 and 0.00375 mol SbCl3)."
              ]
            },
            "overall_score": 4.9
          },
          {
            "judge_llm": "qwen3.5-397b-a17b",
            "evaluation": {
              "reasoning": "The extraction captures the core microwave-assisted synthesis procedure for Bi0.5Sb1.5Te3 with reasonable accuracy. Starting materials are well-documented with vendor and purity information. The six synthesis steps follow a logical sequence from precursor preparation through product isolation. However, significant gaps exist: the SPS consolidation process (critical for final pellet formation) is entirely missing, TOP is not captured as an alternative to TBP, and specific BiCl3/SbCl3 amounts for this composition are not provided (though this is acceptable as the source gives a general method). Equipment extraction is partial, missing sonicator and centrifuge details. Temperature and duration conditions are accurately captured for heating steps.",
              "scores": {
                "structural_completeness_score": 3.5,
                "structural_completeness_reasoning": "The extraction captures the main synthesis workflow (6 steps) but omits the SPS consolidation process entirely, which is a significant portion of the material processing described in Section 2.2. Starting materials, synthesis steps, and basic equipment are present, but the complete workflow from synthesis to final pellet is not represented. The structure follows logical sequencing for the synthesis portion.",
                "material_extraction_score": 4.0,
                "material_extraction_reasoning": "Starting materials are well-captured with vendor (Sigma Aldrich) and purity information. Te powder amount (0.96 g), ethylene glycol (20 mL), TGA (1 mL), and TBP (6 mL) are correctly extracted. BiCl3 and SbCl3 amounts are appropriately null since the source provides a general method (1.6 g BiCl3 baseline) without composition-specific quantities. TOP is missing as an alternative phosphine source mentioned in the source.",
                "process_steps_score": 4.0,
                "process_steps_reasoning": "Six synthesis steps are logically sequenced from Te precursor preparation through product isolation. Actions (heat, dissolve, add, mix, heat, centrifuge) are appropriately classified. Step conditions include temperature and duration for heating steps. However, SPS consolidation steps are completely missing, and washing step lacks specific conditions. The synthesis portion is well-organized but incomplete for the full material processing workflow.",
                "equipment_extraction_score": 3.5,
                "equipment_extraction_reasoning": "Microwave reactor is well-captured with vendor (Milestone), model (flexiWAVE), power (1800 Watt), and rotor type. However, sonicator (step 3), centrifuge (step 6), and SPS system are not in the main equipment list despite being mentioned in steps or source. Teflon vessel (100 mL) is captured. The equipment list should consolidate all equipment mentioned throughout the procedure.",
                "conditions_extraction_score": 4.0,
                "conditions_extraction_reasoning": "Temperature (220°C) and duration (90 s for Te precursor, 2 min for main reaction) are accurately captured for heating steps. Stirring is noted. However, pressure conditions are null throughout (source doesn't specify for MW synthesis), atmosphere is not mentioned, and SPS conditions (400°C, 50 MPa, 1 min dwell, 30°C/min heating rate) are completely missing. Cooling conditions from SPS are also absent.",
                "semantic_accuracy_score": 4.5,
                "semantic_accuracy_reasoning": "The extraction faithfully represents the scientific content without hallucination or misinterpretation. Chemical names, units, and values match the source. The note correctly explains stoichiometry tuning for Bi0.5Sb1.5Te3. No semantic errors detected. The extraction appropriately leaves fields null when information is not in the source (e.g., BiCl3/SbCl3 specific amounts for this composition).",
                "format_compliance_score": 4.5,
                "format_compliance_reasoning": "The JSON structure adheres to the GeneralSynthesisOntology schema with proper field types and organization. All required fields are present. Data types are correct (numbers for amounts/conditions, strings for names/descriptions, arrays for lists). The structure is consistent and machine-readable. Minor improvement would be ensuring all equipment mentioned in steps appears in the main equipment list.",
                "overall_score": 4.0,
                "overall_reasoning": "This extraction demonstrates solid capture of the microwave-assisted synthesis procedure with accurate material identification, vendor information, and reaction conditions. The six-step synthesis workflow is logically organized with appropriate action classifications. Key strengths include accurate temperature/duration extraction, proper handling of null values for unspecified quantities, and good semantic fidelity. Primary weaknesses are the complete omission of SPS consolidation (a major processing step), missing TOP as alternative phosphine source, and incomplete equipment consolidation. The extraction correctly avoids hallucination by leaving composition-specific precursor amounts null. Overall quality is good for the synthesis portion but incomplete for the full material processing workflow described in the source."
              },
              "confidence_level": "high",
              "missing_information": [
                "SPS consolidation parameters (temperature, pressure, time, heating rate)",
                "TOP (tri-octyl phosphine) as alternative to TBP",
                "Specific BiCl3/SbCl3 amounts for Bi0.5Sb1.5Te3 composition",
                "Graphite die dimensions for SPS (15 mm inner diameter)",
                "Pellet polishing procedure details"
              ],
              "extraction_errors": [
                "SPS consolidation process completely missing from steps despite being described in Section 2.2",
                "TOP (tri-octyl phosphine) not captured as alternative to TBP mentioned in source",
                "Sonicator equipment mentioned in step 3 but not in main equipment list",
                "Centrifuge equipment mentioned in step 6 but not in main equipment list"
              ],
              "improvement_suggestions": [
                "Add SPS consolidation steps with temperature (400°C), pressure (50 MPa), dwell time (1 min), and heating rate (30°C/min)",
                "Include TOP as alternative phosphine source in starting materials",
                "Consolidate all equipment (sonicator, centrifuge, SPS system) into main equipment list",
                "Add washing solvent amounts if specified in source for centrifugation step",
                "Include cooling conditions from SPS process (400°C to 250°C)"
              ]
            },
            "overall_score": 4.0
          },
          {
            "judge_llm": "deepseek-v3.2",
            "evaluation": {
              "reasoning": "The extraction captures the core synthesis procedure for Bi0.5Sb1.5Te3 from the source text, which describes a microwave-assisted polyol method. The structured ontology correctly identifies the target compound, synthesis method, key starting materials, and the sequence of process steps. However, there are significant inaccuracies and omissions regarding material quantities, the handling of alternative reagents, and the consolidation (SPS) process. The extraction also shows some schema compliance issues, such as inconsistent handling of material lists within steps. The evaluation must distinguish between correct omissions (e.g., unspecified stirring speed) and genuine errors (e.g., missing SbCl3 amount, incorrect Te complex reagent).",
              "scores": {
                "structural_completeness_score": 3.5,
                "structural_completeness_reasoning": "The extraction captures the main synthesis components: target compound, method, a list of starting materials, a sequence of steps, and primary equipment. However, it misses the entire Spark Plasma Sintering (SPS) consolidation process described in section 2.2, which is a critical part of the 'processing' mentioned in the paper's title and is essential for obtaining the final thermoelectric pellets. The synthesis steps are present but lack completeness in material details within each step.",
                "material_extraction_score": 2.5,
                "material_extraction_reasoning": "Accuracy is mixed. Correctly extracted: Te powder amount (0.96 g), ethylene glycol volume (20 mL), TGA volume (1 mL), TBP volume (6 mL), and vendor/purity info for most chemicals. Major Errors: 1) The amount for BiCl3 and SbCl3 is incorrectly left as null. The source states 1.6 g of BiCl3 is dissolved for the binary composition, and for ternary compositions, 'equivalent moles' of SbCl3 replace BiCl3. The extractor should have captured the 1.6 g for the base case and indicated the molar substitution. 2) The Te precursor can be made with TOP (10 mL) as an alternative to TBP (6 mL); the extraction only lists TBP, presenting it as the sole reagent, which is an omission of stated information. 3) The 'tri-butyl phosphine' in the starting_materials list has a purity of '93.5%', but the source text purity is for TBP, while TOP has a purity of '90%'. The extraction conflates or simplifies this.",
                "process_steps_score": 3.0,
                "process_steps_reasoning": "The step sequence and action classifications (heat, dissolve, add, mix, heat, centrifuge) generally follow the source text's logical flow. However, Step 2's description ('Dissolving BiCl3 and SbCl3...') is misleading as it implies both are dissolved together from the start, whereas the text describes dissolving BiCl3 and states SbCl3 replaces it for ternary compositions. The critical 'cooling' step after microwave heating and the 'washing' details within the centrifugation step are under-specified. The most significant flaw is the complete absence of the SPS consolidation steps, which constitutes a major part of the described 'processing'.",
                "equipment_extraction_score": 4.0,
                "equipment_extraction_reasoning": "Equipment extraction is reasonably accurate. The microwave reactor (Milestone flexiWAVE, 1800 W, multivessel rotor) and Teflon vessel (100 mL) are correctly identified. The sonicator and centrifuge are appropriately inferred from the text ('sonicated', 'centrifuging'). No specific vendor/model is stated for these, so leaving them null is correct. The SPS equipment is missing, which is a notable omission given its detailed description.",
                "conditions_extraction_score": 4.0,
                "conditions_extraction_reasoning": "Key reaction conditions are accurately captured: Te precursor heating (220°C, 90 s), main microwave reaction (220°C, 2 min), and stirring is correctly noted. The absence of pressure, atmosphere, and stirring speed is correct as they are not specified. The temperature unit 'C' is used, which matches the source (°C). The duration for the Te precursor is correctly given as 90 seconds.",
                "semantic_accuracy_score": 3.0,
                "semantic_accuracy_reasoning": "The overall scientific intent—a rapid, microwave-assisted solution synthesis of ternary bismuth antimony telluride—is preserved. However, semantic inaccuracies exist: 1) The note implies the specific composition Bi0.5Sb1.5Te3 was directly targeted by replacing BiCl3 with SbCl3, but the text describes a general method for Bi2-xSbxTe3 (x: 0-2). The extraction loses the generality. 2) The description of the Te precursor preparation omits the alternative use of TOP. 3) The mechanism involving reduction by EG and formation of Bi/Sb2Te3 is not captured in the structured steps, though this is more of a mechanistic detail. The missing SPS process is a major semantic gap in the processing pipeline.",
                "format_compliance_score": 3.5,
