Repository: LeMaterial/lematerial-llm-synthesis

<div align="center">

# LeMat-Synth

**An open-source multi-modal toolbox for extracting structured synthesis procedures
and performance data from materials science literature — at scale.**
[Documentation](https://lematerial.github.io/lematerial-llm-synthesis/) ·
[Quickstart](https://lematerial.github.io/lematerial-llm-synthesis/getting-started/quickstart/) ·
[Tutorials](https://lematerial.github.io/lematerial-llm-synthesis/tutorials/) ·
[Dataset](https://huggingface.co/datasets/LeMaterial/LeMat-Synth) ·
[Paper](https://arxiv.org/abs/2510.26824)

</div>
Give LeMat-Synth a paper — PDF or text — and it returns machine-readable science:

File: annotations/0307fa0472a682ab559ac343038ed0cfeb8fe815/result.json (part 9 of 18)
[
                "format_compliance_reasoning": "The output is largely valid JSON and follows the ontology's basic structure. Issues include: 1) In Step 2, 'materials' lists BiCl3 and SbCl3 with null amounts/units, which is technically compliant but semantically problematic as discussed. 2) The 'equipment' list at the root contains the microwave reactor, but it's also listed within steps, which is acceptable. 3) The 'notes' field is used appropriately. 4) Some conditions fields are null where appropriate. The main compliance issue is the incomplete capture of the full synthesis and processing workflow.",
                "overall_score": 3.4,
                "overall_reasoning": "The extraction successfully structures the core solution synthesis protocol from the text, with accurate identification of the method, most materials, and primary reaction conditions. Its major shortcomings are: (1) the omission of the Spark Plasma Sintering consolidation steps, a critical part of the materials processing; (2) inaccuracies in material quantities (BiCl3/SbCl3 amounts) and the handling of the Te complexing agent (TOP vs. TBP); and (3) a loss of the generalizable nature of the synthesis for the Bi2-xSbxTe3 series. The extractor correctly avoided hallucinating unspecified details. The overall quality is moderate, suitable for capturing the chemical synthesis but incomplete for the full materials processing pipeline described in the paper."
              },
              "confidence_level": "high",
              "missing_information": [
                "The entire Spark Plasma Sintering (SPS) consolidation procedure (Section 2.2).",
                "The cooling step after microwave heating.",
                "Specific details on washing (number of times, solvents used) during centrifugation.",
                "The generalizable nature of the synthesis for the Bi2-xSbxTe3 series (x: 0-2)."
              ],
              "extraction_errors": [
                "Incorrectly set BiCl3 and SbCl3 amounts to null. Source specifies 1.6 g BiCl3 for base composition and 'equivalent moles' of SbCl3 for substitution.",
                "Omitted the alternative Te complexing agent tri-octyl phosphine (TOP, 10 mL). Only tri-butyl phosphine (TBP, 6 mL) is listed.",
                "Purity for 'tri-butyl phosphine' in starting_materials is given as 93.5%, but the source has this for TBP; TOP purity is 90%. The extraction simplifies this.",
                "Step 2 description is semantically misleading, suggesting direct co-dissolution of BiCl3 and SbCl3, rather than dissolution of BiCl3 with substitution for ternary compositions.",
                "Completely omitted the Spark Plasma Sintering (SPS) process described in section 2.2, including equipment, temperature (400°C), pressure (50 MPa), and dwell time (1 min)."
              ],
              "improvement_suggestions": [
                "Extract and include post-synthesis processing steps like SPS when they are integral to the material's fabrication, as indicated in the paper's title and methods.",
                "For material amounts derived from stoichiometric substitutions, capture the base amount (e.g., 1.6 g BiCl3) and note the substitution rule (e.g., 'equivalent moles of SbCl3').",
                "When the source lists alternative reagents (TOP or TBP), represent this in the extraction, perhaps using a list or a note, to avoid loss of information.",
                "Ensure step descriptions accurately reflect the procedural logic of the source text, avoiding implied actions that aren't explicitly stated.",
                "Consider adding a field or note to capture the synthesis's applicability to a range of compositions when described, not just the single target_material."
              ]
            },
            "overall_score": 3.4
          }
        ]
      },
      {
        "material": "Bi2-xSbxTe3",
        "synthesis": {
          "target_compound": "Bi2-xSbxTe3",
          "target_compound_type": "nanomaterials",
          "synthesis_method": "microwave-assisted",
          "starting_materials": [
            {
              "vendor": "Sigma Aldrich",
              "name": "BiCl3",
              "amount": 1.6,
              "unit": "g",
              "purity": "98%"
            },
            {
              "vendor": "Sigma Aldrich",
              "name": "SbCl3",
              "amount": null,
              "unit": null,
              "purity": "99.95%"
            },
            {
              "vendor": "Sigma Aldrich",
              "name": "Te powder",
              "amount": 0.96,
              "unit": "g",
              "purity": "99.8%"
            },
            {
              "vendor": "Sigma Aldrich",
              "name": "Ethylene glycol",
              "amount": 20.0,
              "unit": "mL",
              "purity": "99%"
            },
            {
              "vendor": "Sigma Aldrich",
              "name": "Thioglycolic acid",
              "amount": 1.0,
              "unit": "mL",
              "purity": "98%"
            },
            {
              "vendor": "Sigma Aldrich",
              "name": "Tri-butyl phosphine",
              "amount": 6.0,
              "unit": "mL",
              "purity": "93.5%"
            },
            {
              "vendor": "Sigma Aldrich",
              "name": "Tri-octyl phosphine",
              "amount": 10.0,
              "unit": "mL",
              "purity": "90%"
            }
          ],
          "steps": [
            {
              "step_number": 1,
              "action": "heat",
              "description": "Preparation of Te precursor solution as a complex with TBP or TOP under microwave field.",
              "materials": [
                {
                  "vendor": null,
                  "name": "Te powder",
                  "amount": 0.96,
                  "unit": "g",
                  "purity": null
                },
                {
                  "vendor": null,
                  "name": "Tri-butyl phosphine",
                  "amount": 6.0,
                  "unit": "mL",
                  "purity": null
                }
              ],
              "equipment": [
                {
                  "name": "microwave reactor",
                  "instrument_vendor": "Milestone",
                  "settings": "flexiWAVE"
                }
              ],
              "conditions": {
                "temperature": 220.0,
                "temp_unit": "C",
                "duration": 90.0,
                "time_unit": "s",
                "pressure": null,
                "pressure_unit": null,
                "atmosphere": null,
                "stirring": true,
                "stirring_speed": null,
                "ph": null
              }
            },
            {
              "step_number": 2,
              "action": "dissolve",
              "description": "Dissolving BiCl3 (or equivalent moles of SbCl3 for ternary compositions) in ethylene glycol.",
              "materials": [
                {
                  "vendor": null,
                  "name": "BiCl3",
                  "amount": 1.6,
                  "unit": "g",
                  "purity": null
                },
                {
                  "vendor": null,
                  "name": "Ethylene glycol",
                  "amount": 20.0,
                  "unit": "mL",
                  "purity": null
                }
              ],
              "equipment": [],
              "conditions": null
            },
            {
              "step_number": 3,
              "action": "sonicate",
              "description": "Adding TGA as a directing agent to the Bi/Sb solution and sonicating to obtain a homogeneous solution.",
              "materials": [
                {
                  "vendor": null,
                  "name": "Thioglycolic acid",
                  "amount": 1.0,
                  "unit": "mL",
                  "purity": null
                }
              ],
              "equipment": [
                {
                  "name": "sonicator",
                  "instrument_vendor": null,
                  "settings": null
                }
              ],
              "conditions": null
            },
            {
              "step_number": 4,
              "action": "mix",
              "description": "Mixing the Te-TOP/TBP complex and Bi/Sb-EG solutions in a Teflon vessel.",
              "materials": [],
              "equipment": [
                {
                  "name": "Teflon vessel",
                  "instrument_vendor": null,
                  "settings": "100 mL"
                }
              ],
              "conditions": null
            },
            {
              "step_number": 5,
              "action": "heat",
              "description": "Microwave-assisted thermolysis reaction.",
              "materials": [],
              "equipment": [
                {
                  "name": "microwave reactor",
                  "instrument_vendor": "Milestone",
                  "settings": "flexiWAVE, 1800 Watt"
                }
              ],
              "conditions": {
                "temperature": 220.0,
                "temp_unit": "C",
                "duration": 2.0,
                "time_unit": "min",
                "pressure": null,
                "pressure_unit": null,
                "atmosphere": null,
                "stirring": true,
                "stirring_speed": null,
                "ph": null
              }
            },
            {
              "step_number": 6,
              "action": "centrifuge",
              "description": "Separating particles from the reaction mixture and washing.",
              "materials": [
                {
                  "vendor": null,
                  "name": "iso-propanol",
                  "amount": null,
                  "unit": null,
                  "purity": null
                },
                {
                  "vendor": null,
                  "name": "acetone",
                  "amount": null,
                  "unit": null,
                  "purity": null
                }
              ],
              "equipment": [
                {
                  "name": "centrifuge",
                  "instrument_vendor": null,
                  "settings": null
                }
              ],
              "conditions": null
            }
          ],
          "equipment": [
            {
              "name": "flexiWAVE-Milestone",
              "instrument_vendor": "Milestone",
              "settings": "1800 Watt, multivessel high pressure rotor"
            }
          ],
          "notes": "The stoichiometry is tuned by replacing BiCl3 with equivalent moles of SbCl3. The method yields >8g per batch using 4 parallel vessels."
        },
        "evaluations": [
          {
            "judge_llm": "claude-sonnet-4.6",
            "evaluation": {
              "reasoning": "The extracted ontology for Bi2-xSbxTe3 synthesis captures the core microwave-assisted polyol synthesis procedure with good fidelity. The extraction correctly identifies all seven starting materials with their vendors, purities, and most quantities. The six-step process flow is logically organized and covers the key synthesis stages: Te precursor preparation, Bi/Sb precursor dissolution, TGA addition/sonication, mixing, MW thermolysis, and centrifugal separation/washing. The SPS consolidation step is notably absent from the process steps, which is a significant omission given that it is a major processing stage described in detail in the source. Equipment identification is reasonable, though the SPS equipment and characterization instruments are not captured. Conditions for the MW steps are accurately recorded. Overall, the extraction is of good quality with some notable gaps.",
              "scores": {
                "structural_completeness_score": 3.5,
                "structural_completeness_reasoning": "The extraction captures the MW-assisted synthesis procedure comprehensively across 6 steps, including all starting materials, key equipment, and reaction conditions. However, the SPS consolidation process (Section 2.2) is entirely absent from the process steps, despite being a critical and detailed processing stage described in the source text with specific parameters (400°C, 30°C/min heating rate, 1-min dwell, 50 MPa pressure, cooling protocol, polishing). This is a significant structural gap. The characterization equipment (XRD, SEM, XPS, Zetasizer, ZEM-ULVAC, LFA 1000, DSC) is also not captured, though these are characterization rather than synthesis steps. The notes field correctly captures the scalability and stoichiometry tuning aspects. The absence of the SPS consolidation step is the primary structural deficiency.",
                "material_extraction_score": 4.5,
                "material_extraction_reasoning": "All seven starting materials are correctly identified with accurate vendor (Sigma Aldrich, Sweden), purity values, and most quantities. BiCl3 (1.6 g, 98%), Te powder (0.96 g, 99.8%), EG (20 mL, 99%), TGA (1 mL, 98%), TBP (6 mL, 93.5%), and TOP (10 mL, 90%) are all correctly extracted. SbCl3 is correctly listed with null amount/unit since the source does not specify a discrete quantity for it (it is used as a stoichiometric replacement for BiCl3). The washing solvents iso-propanol and acetone are correctly included in step 6 with null amounts, which is appropriate since no quantities are given. The extraction correctly notes that SbCl3 replaces BiCl3 in equivalent moles for ternary compositions. Minor deduction: the graphite die/punch materials used in SPS are not captured, but this is a consequence of the SPS step being omitted entirely.",
                "process_steps_score": 3.5,
                "process_steps_reasoning": "The six extracted steps correctly capture the MW synthesis workflow in proper sequence: (1) Te precursor preparation, (2) Bi/Sb precursor dissolution, (3) TGA addition and sonication, (4) mixing in Teflon vessel, (5) MW thermolysis, (6) centrifugation and washing. Action classifications are appropriate (heat, dissolve, sonicate, mix, heat, centrifuge). Step descriptions are accurate and informative. However, the SPS consolidation process is entirely missing, which represents a major omission. The source dedicates a full subsection (2.2) to SPS with detailed parameters. Additionally, the cooling step after the initial Te precursor preparation (step 1) is mentioned in the source ('left to cool down') but not captured as a distinct action. The step 4 mixing action could more explicitly note that the combined solution is transferred to the 100 mL Teflon vessel for the MW reactor.",
                "equipment_extraction_score": 3.5,
                "equipment_extraction_reasoning": "The primary synthesis equipment is well captured: the flexiWAVE-Milestone microwave reactor (1800 W, multivessel high pressure rotor) appears both in the steps and in the top-level equipment list. The Teflon vessel (100 mL) and sonicator are correctly identified. The centrifuge is correctly included in step 6. However, the SPS equipment (spark plasma sintering system with 15 mm graphite cylinders and graphite punches) is entirely absent. Characterization equipment such as PANalytical X'Pert PRO XRD, FEI Nova 200 SEM, PREVAC 426 XPS system with SCIENTA R3000, Zetasizer Nano ZS90, ZEM-ULVAC M8, LFA 1000 (Linseis), and Netzsch-DSC 404 Pegasus214 are not captured, though these are characterization instruments rather than synthesis equipment. The absence of SPS equipment is the most significant gap for synthesis-relevant equipment.",
                "conditions_extraction_score": 4.0,
                "conditions_extraction_reasoning": "The key synthesis conditions are accurately extracted. Step 1 correctly captures 220°C temperature and 90 s duration with stirring=true for the Te precursor preparation. Step 5 correctly captures 220°C and 2 min dwell time with stirring=true for the main MW thermolysis. Pressure and atmosphere are left null for both MW steps, which is appropriate since the source does not explicitly state these for the MW synthesis (though a high-pressure rotor is mentioned, no specific pressure value is given for the synthesis). The SPS conditions (400°C, 30°C/min heating rate, 1-min dwell, 50 MPa, cooling from 400°C to 250°C while decreasing load from 50 MPa to 0 MPa) are entirely absent due to the missing SPS step. Steps 2, 3, and 4 have null conditions, which is appropriate since no specific conditions are stated for these steps in the source.",
                "semantic_accuracy_score": 4.5,
                "semantic_accuracy_reasoning": "The scientific meaning and intent of the synthesis procedure are faithfully preserved. The target compound is correctly identified as Bi2-xSbxTe3 with appropriate classification as nanomaterials. The synthesis method is correctly labeled as microwave-assisted. The role of TGA as a 'directing agent' is correctly captured in the step description. The mechanism of polyol synthesis (EG as reducing agent, TOP/TBP as Te complexing agent) is implicitly conveyed through the step descriptions. The notes correctly capture the scalability aspect (>8g per batch, 4 parallel vessels) and the stoichiometry tuning principle. The step descriptions accurately reflect the source text language. The extraction correctly identifies that TOP or TBP can be used interchangeably (step 1 mentions 'TBP or TOP'). No significant semantic misrepresentations or hallucinations are detected.",
                "format_compliance_score": 4.5,
                "format_compliance_reasoning": "The JSON structure adheres well to the GeneralSynthesisOntology schema. All required fields are present: target_compound, target_compound_type, synthesis_method, starting_materials (with vendor, name, amount, unit, purity), steps (with step_number, action, description, materials, equipment, conditions), equipment, and notes. Data types are correct throughout: numeric values for amounts and temperatures, strings for names and units, booleans for stirring, and null for absent values. The conditions object structure is consistent across steps. Equipment entries include name, instrument_vendor, and settings fields. The use of null for absent values (rather than empty strings or placeholder text) is correct schema behavior. Minor observation: the top-level equipment list contains only the MW reactor, while the step-level equipment entries include additional items (sonicator, Teflon vessel, centrifuge) that could optionally be aggregated at the top level as well, but this is not a schema violation.",
                "overall_score": 4.0,
                "overall_reasoning": "The extraction demonstrates strong performance for the MW-assisted synthesis portion of the paper, correctly capturing all starting materials with accurate quantities and purities, a logical 6-step process flow, appropriate equipment identification, and accurate synthesis conditions. The semantic fidelity is high with no hallucinations detected. The primary weakness is the complete omission of the SPS consolidation process (Section 2.2), which is a critical and detailed processing stage described in the source with specific parameters (400°C sintering temperature, 30°C/min heating rate, 1-min dwell time, 50 MPa pressure, controlled cooling protocol, and polishing to 1 μm roughness). This omission affects structural completeness, process steps, equipment extraction, and conditions extraction scores. The format compliance is excellent with proper use of null values and correct data types throughout. Overall, this is a good-quality extraction that would benefit from inclusion of the SPS consolidation step as an additional process stage."
              },
              "confidence_level": "high",
              "missing_information": [
                "Spark plasma sintering (SPS) consolidation step with all parameters: T=400°C, heating rate=30°C/min, dwell time=1 min, pressure=50 MPa, cooling protocol from 400°C to 250°C while decreasing load from 50 MPa to 0 MPa",
                "Post-SPS polishing step (3 steps to achieve 1 μm surface roughness)",
                "Graphite die and punch specifications (15 mm inner diameter) used in SPS",
                "Cooling step after Te precursor preparation ('left to cool down') not captured as a distinct action",
                "The note that 4 parallel reaction vessels are used simultaneously in a single MW run"
              ],
              "extraction_errors": [
                "SPS consolidation process (Section 2.2) is entirely absent from the process steps despite being a major processing stage with detailed parameters in the source text",
                "SPS equipment (spark plasma sintering system with 15 mm graphite cylinders and graphite punches) is not captured in the equipment list",
                "SPS conditions (400°C sintering temperature, 30°C/min heating rate, 1-min dwell, 50 MPa pressure, cooling from 400°C to 250°C) are not captured",
                "Polishing step (3 steps to 1 μm roughness) after SPS is not captured"
              ],
              "improvement_suggestions": [
                "Add SPS consolidation as a distinct process step (or series of steps) with all parameters: sintering temperature (400°C), heating rate (30°C/min), dwell time (1 min), pressure (50 MPa), and cooling protocol",
                "Add SPS equipment to the equipment list: spark plasma sintering system with 15 mm graphite cylinders and graphite punches",
                "Add a polishing step after SPS with the 1 μm roughness target",
                "Consider adding a cooling sub-step after step 1 (Te precursor preparation) to capture the 'left to cool down' instruction",
                "Consider aggregating all step-level equipment (sonicator, Teflon vessel, centrifuge) into the top-level equipment list for completeness"
              ]
            },
            "overall_score": 4.0
          },
          {
            "judge_llm": "gemini-3-flash",
            "evaluation": {
              "reasoning": "The extraction is highly accurate and captures the complex microwave-assisted polyol synthesis of Bi2-xSbxTe3 with high fidelity. It correctly identifies the two-part precursor preparation (Te-complex and Bi/Sb-EG solution) and the subsequent microwave thermolysis. The mapping of materials to specific steps and the extraction of numerical conditions (90s at 220C for Te-TOP; 2 min at 220C for the final reaction) are precise. The system also correctly handled the 'as received' chemicals and the scalability notes.",
              "scores": {
                "structural_completeness_score": 5.0,
                "structural_completeness_reasoning": "All major components of the synthesis—starting materials, multi-step preparation, microwave conditions, and post-processing (centrifugation/washing)—were captured. The extraction includes the specific equipment (Milestone flexiWAVE) and the parallel vessel setup mentioned in the text.",
                "material_extraction_score": 5.0,
                "material_extraction_reasoning": "Material names, vendors, purities, and amounts were extracted accurately. It correctly identified that SbCl3 amount is 'null' because the text specifies it as 'equivalent moles' rather than a fixed mass. It also captured the washing solvents (iso-propanol, acetone) which are often missed.",
                "process_steps_score": 5.0,
                "process_steps_reasoning": "The sequence of steps (Te-precursor prep -> Bi-dissolution -> TGA addition/sonication -> mixing -> MW reaction -> separation) perfectly mirrors the experimental section. Action classifications (heat, dissolve, sonicate, mix, centrifuge) are appropriate.",
                "equipment_extraction_score": 5.0,
                "equipment_extraction_reasoning": "The extraction correctly identifies the microwave reactor (Milestone flexiWAVE), the power (1800W), the Teflon vessels (100mL), and the sonicator. It also notes the multivessel rotor in the equipment list.",
                "conditions_extraction_score": 5.0,
                "conditions_extraction_reasoning": "Temperatures (220C) and durations (90s and 2 min) are correctly assigned to their respective steps. Stirring is correctly identified as 'true' based on the text 'under constant stirring'.",
                "semantic_accuracy_score": 5.0,
                "semantic_accuracy_reasoning": "The extraction maintains the scientific meaning, particularly the distinction between the two precursor solutions and the final thermolysis step. It correctly identifies the target as a nanomaterial.",
                "format_compliance_score": 5.0,
                "format_compliance_reasoning": "The output is a valid JSON that strictly adheres to the provided schema, using correct data types for all fields.",
                "overall_score": 5.0,
                "overall_reasoning": "This is an excellent extraction. It successfully navigated a non-linear synthesis description (where two solutions are prepared separately and then combined) and accurately captured all quantitative data, equipment specifications, and procedural nuances. The handling of the 'equivalent moles' for SbCl3 demonstrates high-level semantic understanding."
              },
              "confidence_level": "high",
              "missing_information": [],
              "extraction_errors": [],
              "improvement_suggestions": []
            },
            "overall_score": 5.0
          },
          {
            "judge_llm": "qwen3.5-397b-a17b",
            "evaluation": {
              "reasoning": "The extraction demonstrates strong capture of the microwave-assisted solution synthesis procedure for Bi2-xSbxTe3 nanoplatelets. Starting materials are accurately identified with correct vendors (Sigma Aldrich), amounts, units, and purities matching Section 2.1. The six synthesis steps correctly represent the workflow: Te precursor preparation, Bi/Sb dissolution, TGA addition with sonication, mixing, MW thermolysis, and centrifugation/washing. Key synthesis conditions (220°C, 90s for precursor, 2min for main reaction) are accurately captured. However, a significant omission is the complete absence of the SPS consolidation process described in Section 2.2, which is critical for producing the final thermoelectric pellets discussed throughout the paper. The SPS parameters (400°C, 30°C/min heating rate, 50 MPa, 1min dwell) and associated equipment (graphite die, punches) are not extracted. Additionally, the cooling step after MW reaction and the parallel vessel configuration (4 vessels) are not captured. The extraction correctly uses null values where the source doesn't specify information (e.g., SbCl3 amount varies by composition). Overall, the core synthesis is well-captured but the post-synthesis processing is missing.",
              "scores": {
                "structural_completeness_score": 3.5,
                "structural_completeness_reasoning": "The extraction captures the core microwave-assisted solution synthesis workflow comprehensively with all major steps from precursor preparation through product isolation. Starting materials, synthesis steps, equipment, and conditions for the nanopowder synthesis are well-represented. However, the SPS consolidation process described in Section 2.2 is entirely missing, which is a significant gap since it's essential for producing the final thermoelectric pellets evaluated in the paper. The extraction also misses the explicit cooling step after MW reaction and doesn't capture the parallel vessel configuration. For a GeneralSynthesisOntology focused on the target material production, the consolidation step should be included as it's part of the complete synthesis-to-application workflow described in the source.",
                "material_extraction_score": 4.5,
                "material_extraction_reasoning": "Starting materials are accurately extracted with correct chemical names, amounts, units, and purities matching Section 2.1. Vendor information (Sigma Aldrich, Sweden) is correctly captured for all reagents. The extraction appropriately uses null for SbCl3 amount since the source states it replaces BiCl3 in equivalent moles depending on composition (x value), not a fixed amount. Washing solvents (iso-propanol, acetone) are correctly identified though without amounts (source says 'several times' without specific volumes). One minor issue: the Te precursor step shows both TBP and TOP in materials when the source indicates they are alternatives (6 mL TBP OR 10 mL TOP), not used together. Overall, material extraction is highly accurate with appropriate handling of variable/optional quantities.",
                "process_steps_score": 3.5,
                "process_steps_reasoning": "The six synthesis steps correctly represent the nanopowder synthesis workflow with appropriate action classifications (heat, dissolve, sonicate, mix, heat, centrifuge). Step sequencing is logical and matches the source text order. Step 1 correctly captures Te precursor preparation with MW heating (90s at 220°C). Step 5 correctly captures the main MW thermolysis (2min at 220°C). However, the SPS consolidation process from Section 2.2 is completely missing - this should include steps for loading powder into graphite die, applying pressure and current, holding at temperature, cooling, and pellet removal/polishing. The cooling step after MW reaction ('cooled down to room temperature') before centrifugation is also not captured as a distinct step. The extraction covers the solution synthesis well but misses the critical post-synthesis processing.",
                "equipment_extraction_score": 3.5,
                "equipment_extraction_reasoning": "Key synthesis equipment is correctly identified: flexiWAVE-Milestone microwave reactor (1800 Watt), multivessel high pressure rotor, 100 mL Teflon vessel, sonicator, and centrifuge. Vendor information (Milestone) is correctly captured for the MW system. However, SPS equipment is entirely missing despite detailed description in Section 2.2 (15mm inner diameter graphite cylinders with top and bottom punches made from graphite). Characterization equipment mentioned in Sections 2.3-2.4 (XRD PANalytical X'Pert PRO, SEM FEI Nova 200, XPS PREVAC 426, Zetasizer Nano ZS90, ZEM-ULVAC M8, LFA 1000 Linseis, Netzsch-DSC 404) is not extracted, though this may be outside the synthesis ontology scope. The extraction captures synthesis equipment adequately but misses consolidation equipment.",
                "conditions_extraction_score": 3.5,
                "conditions_extraction_reasoning": "Synthesis conditions are accurately captured for the MW steps: Te precursor (220°C, 90s, stirring), main reaction (220°C, 2min, stirring). Temperature units (C) and time units (s, min) are correctly specified. Stirring is correctly marked as true for MW steps. However, SPS conditions from Section 2.2 are completely missing: sintering temperature (400°C), heating rate (30°C/min), dwell time (1min), pressure (50 MPa), cooling profile (400°C to 250°C with load decrease 50 to 0 MPa). Pressure and atmosphere conditions are appropriately null for MW synthesis where not specified in source. The extraction accurately captures stated synthesis conditions but misses all consolidation conditions.",
                "semantic_accuracy_score": 4.5,
                "semantic_accuracy_reasoning": "The extraction faithfully preserves the scientific meaning and intent of the source text. The microwave-assisted polyol synthesis method is correctly identified. The distinction between Te precursor complex formation (with TBP or TOP) and the main thermolysis reaction is accurately represented. The role of TGA as a 'directing agent' is correctly captured. The stoichiometry tuning mechanism (replacing BiCl3 with equivalent moles of SbCl3) is noted in the extraction notes. The washing procedure (iso-propanol and acetone, several times) is correctly represented. No hallucinated information is present - null values are appropriately used where source doesn't specify. One minor semantic issue: the Te precursor materials list both TBP and TOP together when the source indicates they are alternatives. Overall, scientific meaning is well-preserved without misinterpretation.",
                "format_compliance_score": 5.0,
                "format_compliance_reasoning": "The extracted JSON follows proper structure with all required fields present. Data types are consistent: numbers for amounts and conditions, strings for names and descriptions, arrays for materials/steps/equipment, null for unspecified values. The schema structure matches the GeneralSynthesisOntology expectations with target_compound, synthesis_method, starting_materials, steps, equipment, and notes fields. Units are properly specified (g, mL, C, s, min). The extraction correctly uses null rather than inventing values for information not in the source (e.g., SbCl3 amount, pressure for MW synthesis). No format violations or type mismatches detected. The JSON is well-formed and schema-compliant.",
                "overall_score": 4.0,
                "overall_reasoning": "This extraction demonstrates strong performance in capturing the microwave-assisted solution synthesis procedure for Bi2-xSbxTe3 nanoplatelets. Material extraction is excellent (4.5/5) with accurate chemical names, amounts, units, purities, and vendor information. Semantic accuracy is high (4.5/5) with faithful preservation of scientific meaning and no hallucinations. Format compliance is perfect (5.0/5) with proper JSON structure and appropriate null handling. However, structural completeness is moderate (3.5/5) due to the complete absence of the SPS consolidation process described in Section 2.2, which is critical for producing the final thermoelectric pellets. This omission affects process steps (3.5/5), equipment extraction (3.5/5), and conditions extraction (3.5/5) scores. The extraction accurately captures what it includes but misses approximately 25-30% of the complete synthesis-to-application workflow. For a GeneralSynthesisOntology targeting Bi2-xSbxTe3 production, the consolidation step should be included as it's integral to the material's final form and properties. Recommendations: add SPS consolidation steps with all parameters, include SPS equipment, capture the cooling step after MW reaction, and note the parallel vessel configuration."
              },
              "confidence_level": "high",
              "missing_information": [
                "SPS consolidation temperature: 400°C",
                "SPS heating rate: 30°C/min",
                "SPS pressure: 50 MPa",
                "SPS dwell time: 1 min",
                "SPS cooling profile: 400°C to 250°C with load decrease from 50 MPa to 0 MPa",
                "SPS equipment: 15mm inner diameter graphite cylinders with top and bottom punches",
                "Pellet polishing: three steps to 1μm roughness",
                "Cooling to room temperature after MW reaction before separation"
              ],
              "extraction_errors": [
                "SPS consolidation process completely missing despite detailed description in Section 2.2",
                "SPS equipment (graphite cylinders, punches) not extracted",
                "SPS conditions (400°C, 50 MPa, 1min dwell, 30°C/min heating rate) not captured",
                "Cooling step after main MW reaction not included as a separate step",
                "Parallel vessel configuration (4 vessels for >8g batch) not noted in steps"
              ],
              "improvement_suggestions": [
                "Add SPS consolidation as additional process steps (loading, sintering, cooling, pellet removal, polishing)",
                "Include SPS equipment with specifications (15mm graphite die, punches)",
                "Capture all SPS parameters: temperature, heating rate, pressure, dwell time, cooling profile",
                "Add explicit cooling step after MW reaction before centrifugation",
                "Note the parallel vessel configuration in synthesis notes or equipment settings",
                "Consider adding characterization equipment mentioned (XRD, SEM, XPS, Zetasizer) if within scope"
              ]
            },
            "overall_score": 4.0
          },
          {
            "judge_llm": "deepseek-v3.2",
            "evaluation": {
              "reasoning": "The extraction demonstrates a strong understanding of the core synthesis procedure for Bi2-xSbxTe3 nanoplatelets via microwave-assisted polyol synthesis. It correctly identifies the target material, method, starting materials with their amounts, vendors, and purities, and decomposes the process into logical steps. The equipment and key reaction conditions (temperature, duration) are accurately captured. The extraction correctly avoids hallucinating details not present in the source, such as specific stirring speeds or atmospheric conditions. However, there are notable omissions and a few inaccuracies that affect completeness and semantic accuracy. The consolidation (SPS) process, which is a critical part of the overall 'processing' described in the paper, is entirely missing from the extracted steps. Furthermore, the description of the Te precursor preparation step is incomplete, as it does not mention the alternative use of TOP (only TBP is listed in the materials for that step), and the 'mix' step lacks the materials being combined, which is a key piece of information.",
              "scores": {
                "structural_completeness_score": 3.5,
                "structural_completeness_reasoning": "The extraction captures the main synthesis components: materials, a sequence of steps, equipment, and conditions for the nanoparticle synthesis itself. However, it is structurally incomplete because it omits the entire Spark Plasma Sintering (SPS) consolidation process described in Section 2.2, which is an integral part of the 'processing' to create the final thermoelectric pellets. This is a significant omission from the synthesis workflow as presented in the paper. The starting materials list is comprehensive for the solution synthesis.",
                "material_extraction_score": 4.5,
                "material_extraction_reasoning": "Material extraction is very good. It accurately captures all named chemicals, their vendors (Sigma Aldrich), amounts (1.6 g BiCl3, 0.96 g Te, etc.), units, and purities as stated in the 'Materials and Methods' section. The handling of SbCl3 is correct: its amount is left as null because the paper states the stoichiometry is tuned by replacing BiCl3 with 'equivalent moles,' but no specific mass for a standard batch is given. One minor issue: in step 1, the materials list includes only TBP, but the text clearly states the Te precursor can be made with \"TBP (or TOP).\" The extraction should reflect this optionality or include both.",
                "process_steps_score": 3.5,
                "process_steps_reasoning": "The steps for the solution synthesis are logically sequenced and action classifications (heat, dissolve, sonicate, mix, heat, centrifuge) are generally appropriate. A major flaw is the complete absence of the SPS consolidation steps, which breaks the logical flow from powder to final pellet. Furthermore, step 4 ('mix') has an empty materials list, which is incorrect. The source text states the two prepared solutions are mixed; these should be referenced. Step 1's description could be more precise to indicate the creation of a Te-TOP/TBP complex.",
                "equipment_extraction_score": 4.0,
