Repository: LeMaterial/lematerial-llm-synthesis

<div align="center">

# LeMat-Synth

**An open-source multi-modal toolbox for extracting structured synthesis procedures
and performance data from materials science literature — at scale.**
[Documentation](https://lematerial.github.io/lematerial-llm-synthesis/) ·
[Quickstart](https://lematerial.github.io/lematerial-llm-synthesis/getting-started/quickstart/) ·
[Tutorials](https://lematerial.github.io/lematerial-llm-synthesis/tutorials/) ·
[Dataset](https://huggingface.co/datasets/LeMaterial/LeMat-Synth) ·
[Paper](https://arxiv.org/abs/2510.26824)

</div>
Give LeMat-Synth a paper — PDF or text — and it returns machine-readable science:

File: annotations/0307fa0472a682ab559ac343038ed0cfeb8fe815/result.json (part 10 of 18)
[
                "equipment_extraction_reasoning": "Key equipment is correctly identified: the microwave reactor (flexiWAVE-Milestone) with its power and rotor type, the Teflon vessel, and the centrifuge. The sonicator is correctly inferred. The vendor for the microwave reactor is accurately noted. No other specific equipment (like the SPS apparatus, which is critical) is mentioned in the extraction, but since the evaluation is focused on the provided synthesis text, and the SPS is in a separate subsection, its omission is a structural completeness issue rather than an equipment extraction error for the captured steps.",
                "conditions_extraction_score": 4.5,
                "conditions_extraction_reasoning": "For the conditions that are explicitly stated, extraction is accurate. The temperature (220 °C) and duration (90 s for Te complex, 2 min for main reaction) are correct, including units. Stirring is correctly noted as true. The extraction properly leaves fields like pressure, atmosphere, and stirring speed as null, as they are not specified. No conditions are hallucinated.",
                "semantic_accuracy_score": 3.5,
                "semantic_accuracy_reasoning": "The semantic meaning of the solution synthesis is largely preserved. However, there are key inaccuracies: 1) The optional use of TOP for the Te complex is not fully captured, slightly misrepresenting the procedure. 2) The 'mix' step lacks semantic content about what is being mixed. 3) Most significantly, the extracted ontology presents only the powder synthesis, missing the semantic context that this is a two-stage process (synthesis + consolidation) to create sintered thermoelectric materials, which is a central point of the paper. The note about yield and scalability is good.",
                "format_compliance_score": 5.0,
                "format_compliance_reasoning": "The JSON structure fully complies with the expected GeneralSynthesisOntology schema. All required top-level fields (target_compound, synthesis_method, starting_materials, steps, equipment, notes) are present. The nested objects for materials, equipment, and conditions follow the prescribed format with correct data types (strings, numbers, nulls, booleans). There are no format errors.",
                "overall_score": 4.1,
                "overall_reasoning": "The extraction successfully translates the detailed solution synthesis protocol into a structured ontology with high format compliance and accurate capture of materials and explicit conditions. Its primary weakness is the omission of the Spark Plasma Sintering (SPS) consolidation steps, which limits the completeness and semantic accuracy of the overall synthesis process as described in the paper. Additionally, minor inaccuracies exist in the description of the Te precursor step and the 'mix' step. The system correctly avoids hallucination. The overall score reflects a good but incomplete extraction that would benefit from a more holistic view of the paper's 'synthesis and processing' narrative."
              },
              "confidence_level": "high",
              "missing_information": [
                "The entire Spark Plasma Sintering (SPS) consolidation process (Section 2.2) is missing. This includes steps for pellet formation, key equipment (SPS apparatus), and conditions (temperature: 400°C, pressure: 50 MPa, dwell time: 1 min, heating/cooling rates).",
                "The description of the final product state (sintered pellets) and its properties are not captured in the ontology, which focuses only on nanopowder synthesis."
              ],
              "extraction_errors": [
                "Step 4 ('mix') has an empty materials list. The source states the 'Te-TOP complex and Bi/Sb-EG' solutions are mixed; these should be referenced.",
                "Step 1 lists only Tri-butyl phosphine (TBP) in its materials, but the source text explicitly states the Te precursor is prepared with \"TBP (or TOP).\" The optionality or alternative is not captured."
              ],
              "improvement_suggestions": [
                "Implement logic to capture multi-stage synthesis processes described in separate but linked sections of a paper (e.g., synthesis of powder followed by consolidation).",
                "For steps involving the mixing of previously prepared solutions, the extraction should reference those solutions as materials, even if they are intermediate products.",
                "When the source text presents alternatives (e.g., 'TBP or TOP'), the extraction should represent this, perhaps with a note or by including both possibilities in the materials list for that step."
              ]
            },
            "overall_score": 4.1
          }
        ]
      }
    ]
  },
  {
    "synth_llm": "qwen3.5-397b-a17b",
    "materials": [
      {
        "material": "Bi2Te3",
        "synthesis": {
          "target_compound": "Bi2Te3",
          "target_compound_type": "nanomaterials",
          "synthesis_method": "microwave-assisted",
          "starting_materials": [
            {
              "vendor": "Sigma Aldrich, Sweden",
              "name": "BiCl3",
              "amount": 1.6,
              "unit": "g",
              "purity": "98%"
            },
            {
              "vendor": "Sigma Aldrich, Sweden",
              "name": "Te powder",
              "amount": 0.96,
              "unit": "g",
              "purity": "99.8%"
            },
            {
              "vendor": "Sigma Aldrich, Sweden",
              "name": "Ethylene glycol",
              "amount": 20.0,
              "unit": "mL",
              "purity": "99%"
            },
            {
              "vendor": "Sigma Aldrich, Sweden",
              "name": "Tri-butyl phosphine",
              "amount": 6.0,
              "unit": "mL",
              "purity": "93.5%"
            },
            {
              "vendor": "Sigma Aldrich, Sweden",
              "name": "Thioglycolic acid",
              "amount": 1.0,
              "unit": "mL",
              "purity": "98%"
            }
          ],
          "steps": [
            {
              "step_number": 1,
              "action": "heat",
              "description": "Te precursor solution preparation: Te powder complexed with TBP by heating under MW field",
              "materials": [
                {
                  "vendor": "Sigma Aldrich, Sweden",
                  "name": "Te powder",
                  "amount": 0.96,
                  "unit": "g",
                  "purity": "99.8%"
                },
                {
                  "vendor": "Sigma Aldrich, Sweden",
                  "name": "Tri-butyl phosphine",
                  "amount": 6.0,
                  "unit": "mL",
                  "purity": "93.5%"
                }
              ],
              "equipment": [
                {
                  "name": "MW reactor",
                  "instrument_vendor": "Milestone",
                  "settings": "flexiWAVE, 1800 Watt"
                }
              ],
              "conditions": {
                "temperature": 220.0,
                "temp_unit": "C",
                "duration": 90.0,
                "time_unit": "s",
                "pressure": null,
                "pressure_unit": null,
                "atmosphere": null,
                "stirring": true,
                "stirring_speed": null,
                "ph": null
              }
            },
            {
              "step_number": 2,
              "action": "dissolve",
              "description": "Bi precursor preparation: BiCl3 dissolved in ethylene glycol",
              "materials": [
                {
                  "vendor": "Sigma Aldrich, Sweden",
                  "name": "BiCl3",
                  "amount": 1.6,
                  "unit": "g",
                  "purity": "98%"
                },
                {
                  "vendor": "Sigma Aldrich, Sweden",
                  "name": "Ethylene glycol",
                  "amount": 20.0,
                  "unit": "mL",
                  "purity": "99%"
                }
              ],
              "equipment": [],
              "conditions": {
                "temperature": null,
                "temp_unit": null,
                "duration": null,
                "time_unit": null,
                "pressure": null,
                "pressure_unit": null,
                "atmosphere": null,
                "stirring": null,
                "stirring_speed": null,
                "ph": null
              }
            },
            {
              "step_number": 3,
              "action": "add",
              "description": "Add TGA as directing agent and sonicate to obtain homogeneous solution",
              "materials": [
                {
                  "vendor": "Sigma Aldrich, Sweden",
                  "name": "Thioglycolic acid",
                  "amount": 1.0,
                  "unit": "mL",
                  "purity": "98%"
                }
              ],
              "equipment": [
                {
                  "name": "sonicator",
                  "instrument_vendor": null,
                  "settings": null
                }
              ],
              "conditions": {
                "temperature": null,
                "temp_unit": null,
                "duration": null,
                "time_unit": null,
                "pressure": null,
                "pressure_unit": null,
                "atmosphere": null,
                "stirring": null,
                "stirring_speed": null,
                "ph": null
              }
            },
            {
              "step_number": 4,
              "action": "mix",
              "description": "Mix Te-TBP complex and Bi-EG solutions and add to 100 mL Teflon vessel",
              "materials": [],
              "equipment": [
                {
                  "name": "Teflon vessel",
                  "instrument_vendor": null,
                  "settings": "100 mL"
                }
              ],
              "conditions": {
                "temperature": null,
                "temp_unit": null,
                "duration": null,
                "time_unit": null,
                "pressure": null,
                "pressure_unit": null,
                "atmosphere": null,
                "stirring": null,
                "stirring_speed": null,
                "ph": null
              }
            },
            {
              "step_number": 5,
              "action": "heat",
              "description": "MW-assisted thermolysis reaction",
              "materials": [],
              "equipment": [
                {
                  "name": "MW reactor",
                  "instrument_vendor": "Milestone",
                  "settings": "flexiWAVE, 1800 Watt, multivessel high pressure rotor"
                }
              ],
              "conditions": {
                "temperature": 220.0,
                "temp_unit": "C",
                "duration": 2.0,
                "time_unit": "min",
                "pressure": null,
                "pressure_unit": null,
                "atmosphere": null,
                "stirring": true,
                "stirring_speed": null,
                "ph": null
              }
            },
            {
              "step_number": 6,
              "action": "cool",
              "description": "Cool down product to room temperature",
              "materials": [],
              "equipment": [],
              "conditions": {
                "temperature": 25.0,
                "temp_unit": "C",
                "duration": null,
                "time_unit": null,
                "pressure": null,
                "pressure_unit": null,
                "atmosphere": null,
                "stirring": null,
                "stirring_speed": null,
                "ph": null
              }
            },
            {
              "step_number": 7,
              "action": "centrifuge",
              "description": "Separate particles from reaction mixture by centrifuging and washing with iso-propanol and acetone several times",
              "materials": [
                {
                  "vendor": null,
                  "name": "iso-propanol",
                  "amount": null,
                  "unit": null,
                  "purity": null
                },
                {
                  "vendor": null,
                  "name": "acetone",
                  "amount": null,
                  "unit": null,
                  "purity": null
                }
              ],
              "equipment": [
                {
                  "name": "centrifuge",
                  "instrument_vendor": null,
                  "settings": null
                }
              ],
              "conditions": {
                "temperature": null,
                "temp_unit": null,
                "duration": null,
                "time_unit": null,
                "pressure": null,
                "pressure_unit": null,
                "atmosphere": null,
                "stirring": null,
                "stirring_speed": null,
                "ph": null
              }
            }
          ],
          "equipment": [
            {
              "name": "MW reactor",
              "instrument_vendor": "Milestone",
              "settings": "flexiWAVE, 1800 Watt"
            },
            {
              "name": "Teflon vessel",
              "instrument_vendor": null,
              "settings": "100 mL"
            },
            {
              "name": "multivessel high pressure rotor",
              "instrument_vendor": "Milestone",
              "settings": null
            },
            {
              "name": "sonicator",
              "instrument_vendor": null,
              "settings": null
            },
            {
              "name": "centrifuge",
              "instrument_vendor": null,
              "settings": null
            }
          ],
          "notes": "The synthesis produces high-purity Bi2Te3 nanoplatelets with hexagonal morphology. Yield is approximately 2 g per vessel, with >8 g per batch possible using 4 parallel reaction vessels. The method is rapid (2 min reaction time) and scalable. TOP can be used instead of TBP (10 mL TOP instead of 6 mL TBP)."
        },
        "evaluations": [
          {
            "judge_llm": "claude-sonnet-4.6",
            "evaluation": {
              "reasoning": "The extracted ontology for Bi2Te3 synthesis from the microwave-assisted polyol method is evaluated against the source text. The extraction captures the core synthesis workflow with good fidelity, including starting materials with quantities, purities, and vendors, the key process steps (Te precursor preparation, Bi precursor dissolution, TGA addition/sonication, mixing, MW thermolysis, cooling, and centrifugation/washing), equipment identification, and synthesis conditions. The target compound is correctly identified as Bi2Te3, and the synthesis method is correctly labeled as microwave-assisted. The extraction appropriately focuses on the Bi2Te3 synthesis (x=0 case) while noting that TOP can substitute TBP. The SPS consolidation step is not included in the extraction, which is a notable omission since the paper describes it in detail as part of the processing workflow. However, the extraction does capture the primary synthesis steps well. Overall, the extraction is of high quality with minor gaps.",
              "scores": {
                "structural_completeness_score": 4.0,
                "structural_completeness_reasoning": "The extraction captures all major synthesis components: starting materials with amounts/purities/vendors, 7 process steps in logical order, equipment list, and conditions. The primary synthesis workflow for Bi2Te3 nanopowder is well-represented. However, the SPS consolidation step (Section 2.2) is entirely absent from the extraction, which is a significant omission since the paper describes it as an integral part of the processing workflow with specific parameters (400°C, 30°C/min heating rate, 1 min dwell, 50 MPa pressure, cooling from 400°C to 250°C, polishing to 1 μm roughness). The post-SPS polishing step is also missing. The extraction does note the yield (~2 g per vessel, >8 g per batch) in the notes field, which is good. The SbCl3 reagent is mentioned in the notes but not included as a starting material, which is acceptable since the target is Bi2Te3 (x=0). The omission of the SPS consolidation steps is the main structural gap.",
                "material_extraction_score": 4.5,
                "material_extraction_reasoning": "The starting materials are accurately extracted with correct names, amounts, units, purities, and vendor information. BiCl3 (1.6 g, 98%, Sigma Aldrich Sweden), Te powder (0.96 g, 99.8%, Sigma Aldrich Sweden), ethylene glycol (20 mL, 99%, Sigma Aldrich Sweden), TBP (6 mL, 93.5%, Sigma Aldrich Sweden), and TGA (1 mL, 98%, Sigma Aldrich Sweden) are all correctly captured. The iso-propanol and acetone washing solvents are included in step 7 with null amounts, which is correct since the source does not specify quantities. SbCl3 (99.95%) is not listed as a starting material, which is appropriate since the target is Bi2Te3 (x=0 case). TOP (10 mL, 90%) is mentioned in the notes as an alternative but not in the starting materials list - this is a minor omission since it is an alternative rather than the primary reagent used. The graphite cylinders and punches used in SPS are not captured as materials, but this is acceptable given the SPS steps are not included. Overall material extraction is excellent.",
                "process_steps_score": 4.0,
                "process_steps_reasoning": "The 7 process steps are logically sequenced and accurately describe the synthesis workflow: (1) Te precursor preparation by MW heating with TBP, (2) BiCl3 dissolution in EG, (3) TGA addition and sonication, (4) mixing and transfer to Teflon vessel, (5) MW thermolysis reaction, (6) cooling to room temperature, (7) centrifugation and washing. The actions are appropriately classified (heat, dissolve, add, mix, cool, centrifuge). The step descriptions are accurate and faithful to the source text. The main gap is the complete absence of SPS consolidation steps, which include: loading powder into graphite die, SPS sintering at 400°C with 30°C/min heating rate and 1 min dwell at 50 MPa, controlled cooling from 400°C to 250°C while releasing pressure, and polishing to 1 μm roughness. These are described in Section 2.2 and are part of the overall synthesis/processing workflow. The cooling step (step 6) assigns a temperature of 25°C for room temperature, which is a reasonable inference not explicitly stated in the source but is scientifically appropriate.",
                "equipment_extraction_score": 4.5,
                "equipment_extraction_reasoning": "The equipment list is comprehensive for the synthesis steps captured: MW reactor (Milestone flexiWAVE, 1800 W), Teflon vessel (100 mL), multivessel high pressure rotor (Milestone), sonicator, and centrifuge are all correctly identified. The MW reactor is correctly attributed to Milestone with the flexiWAVE model and 1800 W power specification. The multivessel high pressure rotor is correctly listed as a separate equipment item. The sonicator and centrifuge are correctly included without vendor/model information (not specified in source). Equipment for SPS (graphite cylinders, graphite punches, SPS system) is absent, consistent with the missing SPS steps. Characterization equipment (PANalytical X'Pert PRO, FEI Nova 200 SEM, PREVAC 426 XPS, Zetasizer Nano ZS90, ZEM-ULVAC M8, LFA 1000 Linseis, Netzsch-DSC 404) is not included, which is appropriate since these are characterization instruments rather than synthesis equipment. The extraction correctly focuses on synthesis equipment.",
                "conditions_extraction_score": 4.5,
                "conditions_extraction_reasoning": "Synthesis conditions are accurately captured for the key steps. Step 1 (Te precursor preparation): 220°C, 90 s, stirring=true - all correctly extracted from source. Step 5 (MW thermolysis): 220°C, 2 min dwell time, stirring=true - correctly extracted. The null values for pressure and atmosphere in both MW steps are appropriate since the source does not explicitly state these (though the multivessel high pressure rotor implies elevated pressure, the exact value is not given). Step 6 cooling temperature of 25°C is a reasonable inference for 'room temperature' though not explicitly stated. Steps 2, 3, 4, and 7 correctly have null conditions where the source provides no specific parameters. The SPS conditions (400°C, 30°C/min heating rate, 1 min dwell, 50 MPa pressure, cooling from 400°C to 250°C) are absent due to missing SPS steps, but this is consistent with the overall omission of SPS processing. The thermal range for transport measurements (298-523 K) is not captured, but this is characterization rather than synthesis.",
                "semantic_accuracy_score": 4.5,
                "semantic_accuracy_reasoning": "The scientific meaning and intent of the synthesis procedure are faithfully preserved. The extraction correctly identifies the synthesis as microwave-assisted polyol synthesis, correctly captures the role of TBP as a complexing agent for Te, EG as both solvent and reducing agent, and TGA as a directing agent. The target compound type 'nanomaterials' is appropriate. The notes field accurately summarizes key aspects including yield, morphology, scalability, and the TBP/TOP alternative. The reaction mechanism (reduction of Bi3+ by EG, then reaction with Te-TOP complex) is not explicitly captured in the structured fields but is referenced in the description fields. The extraction correctly identifies the MW reactor settings and the parallel vessel approach. No significant misinterpretations or semantic errors are present. The description of step 7 correctly captures both centrifugation and washing with iso-propanol and acetone.",
                "format_compliance_score": 5.0,
                "format_compliance_reasoning": "The extraction adheres well to the GeneralSynthesisOntology schema. All required fields are populated with appropriate data types: target_compound (string), target_compound_type (string), synthesis_method (string), starting_materials (array of objects with vendor, name, amount, unit, purity), steps (array with step_number, action, description, materials, equipment, conditions), equipment (array with name, instrument_vendor, settings), and notes (string). Null values are used appropriately where information is not available in the source. Numeric values are correctly typed as floats (e.g., 1.6, 0.96, 20.0, 6.0, 1.0, 220.0, 90.0, 2.0, 25.0). Units are consistently specified as separate fields. Boolean values are used for stirring. The schema structure is consistently maintained across all steps. No data type violations or structural inconsistencies are observed.",
                "overall_score": 4.4,
                "overall_reasoning": "The extraction of Bi2Te3 synthesis from this microwave-assisted polyol synthesis paper is of high quality overall. The primary synthesis workflow (Te precursor preparation, Bi precursor dissolution, TGA addition, mixing, MW thermolysis, cooling, and washing/centrifugation) is accurately and completely captured with correct materials, quantities, conditions, and equipment. Starting materials are well-extracted with accurate amounts, purities, and vendor information. Equipment is properly identified with model/vendor details where available. Synthesis conditions (temperatures, durations, stirring) are accurately recorded. The main weakness is the complete omission of the SPS consolidation steps (Section 2.2), which are an integral part of the processing workflow described in the paper. The SPS parameters (400°C sintering temperature, 30°C/min heating rate, 1 min dwell time, 50 MPa pressure, controlled cooling, polishing to 1 μm) are not captured. This represents a meaningful gap in structural completeness. Format compliance is excellent with proper schema adherence throughout. Semantic accuracy is high with faithful preservation of scientific meaning. The notes field effectively captures important contextual information about yield, scalability, and the TBP/TOP alternative. Overall, this is a strong extraction with one significant gap (missing SPS consolidation steps)."
              },
              "confidence_level": "high",
              "missing_information": [
                "SPS sintering parameters: temperature 400°C, heating rate 30°C/min, dwell time 1 min, pressure 50 MPa",
                "SPS cooling parameters: cooling from 400°C to 250°C while decreasing load from 50 MPa to 0 MPa",
                "Post-SPS polishing step: three-step polishing to achieve 1 μm surface roughness",
                "Graphite die specifications: 15 mm inner diameter graphite cylinders with graphite top and bottom punches",
                "TOP as alternative Te complexing agent (10 mL, 90% purity) not in starting materials list"
              ],
              "extraction_errors": [
                "SPS consolidation steps (Section 2.2) are entirely absent from the process steps, including sintering at 400°C with 30°C/min heating rate, 1 min dwell time at 50 MPa pressure, controlled cooling from 400°C to 250°C while releasing pressure from 50 MPa to 0 MPa, and polishing to 1 μm roughness",
                "SPS equipment (graphite cylinders with 15 mm inner diameter, graphite punches, SPS system) not captured",
                "TOP (tri-octyl phosphine, 10 mL, 90%, Sigma Aldrich Sweden) is mentioned only in notes as an alternative but not included as a starting material option in the starting_materials list"
              ],
              "improvement_suggestions": [
                "Add SPS consolidation as additional process steps (steps 8-10) covering: powder loading into graphite die, SPS sintering at 400°C with specified heating rate and pressure, controlled cooling, and polishing",
                "Include SPS equipment in the equipment list: SPS system (spark plasma sintering), graphite cylinders (15 mm ID), graphite punches",
                "Consider adding TOP (tri-octyl phosphine) as an alternative starting material with appropriate annotation indicating it is an alternative to TBP",
                "The cooling step (step 6) assigns 25°C as temperature - consider leaving as null since 'room temperature' is not explicitly defined as 25°C in the source",
                "Consider adding the multivessel configuration detail (4 parallel vessels) as a condition in step 5 to capture the scalability aspect"
              ]
            },
            "overall_score": 4.4
          },
          {
            "judge_llm": "gemini-3-flash",
            "evaluation": {
              "reasoning": "The extraction is of high quality, accurately capturing the complex multi-step microwave-assisted synthesis of Bi2Te3. It correctly identifies the precursor preparation steps (Te-TBP complex and Bi-EG solution), the specific microwave conditions (220°C, 2 min), and the post-synthesis processing. The mapping of materials to specific steps is precise, and the inclusion of the alternative reagent (TOP) in the notes demonstrates good contextual awareness.",
              "scores": {
                "structural_completeness_score": 5.0,
                "structural_completeness_reasoning": "The extraction captures all critical phases of the synthesis: precursor preparation, mixing, microwave reaction, cooling, and purification. It includes all materials, equipment, and conditions mentioned in the text.",
                "material_extraction_score": 5.0,
                "material_extraction_reasoning": "All reagents (BiCl3, Te, EG, TBP, TGA) are extracted with correct amounts, units, and purities. The washing solvents (iso-propanol, acetone) are also correctly identified in the purification step.",
                "process_steps_score": 5.0,
                "process_steps_reasoning": "The sequence of steps (heating Te-TBP, dissolving BiCl3, adding TGA, mixing, MW reaction, cooling, centrifuging) perfectly mirrors the experimental procedure described in Section 2.1.",
                "equipment_extraction_score": 5.0,
                "equipment_extraction_reasoning": "The extraction correctly identifies the specific microwave reactor (Milestone flexiWAVE), the Teflon vessels, the rotor, and the sonicator used during the process.",
                "conditions_extraction_score": 5.0,
                "conditions_extraction_reasoning": "Numerical values for temperature (220°C) and time (90s for precursor, 2 min for reaction) are accurately extracted. Stirring is correctly noted as 'true' based on the text.",
                "semantic_accuracy_score": 5.0,
                "semantic_accuracy_reasoning": "The extraction maintains the scientific meaning of the 'polyol' and 'microwave-assisted' synthesis. It correctly distinguishes between the preparation of the two separate precursor solutions before they are combined.",
                "format_compliance_score": 5.0,
                "format_compliance_reasoning": "The output is a valid JSON that strictly adheres to the GeneralSynthesisOntology schema, with correct data types and field structures.",
                "overall_score": 5.0,
                "overall_reasoning": "An excellent extraction that provides a high-fidelity structured representation of the synthesis protocol. It successfully handles the distinction between the target material (Bi2Te3) and the broader alloy series (Bi-Sb-Te) mentioned in the text by focusing on the specific quantities provided for the Bi2Te3 end-member. No hallucinations or omissions were detected."
              },
              "confidence_level": "high",
              "missing_information": [],
              "extraction_errors": [],
              "improvement_suggestions": [
                "While the extraction is excellent, explicitly capturing the '4 parallel reaction vessels' as a scale-up parameter in the conditions or notes is a minor detail that could further enhance reproducibility."
              ]
            },
            "overall_score": 5.0
          },
          {
            "judge_llm": "qwen3.5-397b-a17b",
            "evaluation": {
              "reasoning": "The extraction captures the core microwave-assisted synthesis procedure for Bi2Te3 nanoplatelets with good accuracy. Starting materials are correctly identified with proper quantities, purities, and vendor information. The seven synthesis steps follow the correct sequence from the source text with accurate MW reaction conditions (220°C, 90s for Te precursor; 220°C, 2 min for main reaction). Equipment is properly identified where specified in the source. However, a significant omission is the complete absence of the SPS consolidation process (Section 2.2), which is an integral part of the materials processing workflow described in the paper. The SPS parameters (400°C, 50 MPa, 1 min dwell, 30°C/min heating rate) and associated equipment (graphite cylinders, punches) are not captured. Additionally, TOP is mentioned as an alternative to TBP in the source but only appears in notes rather than starting materials. The extraction demonstrates good semantic fidelity for what it captures, with no hallucinations or misrepresentations.",
              "scores": {
                "structural_completeness_score": 3.5,
                "structural_completeness_reasoning": "The extraction captures the main solution synthesis workflow (7 steps) comprehensively but completely omits the SPS consolidation process described in Section 2.2. This is a significant gap since consolidation is integral to producing the final thermoelectric pellets. Starting materials, synthesis steps, equipment, and conditions for the solution phase are well-structured. The notes field appropriately captures yield information and TOP alternative. Score reduced due to missing consolidation phase which represents approximately 30% of the complete materials processing workflow.",
                "material_extraction_score": 4.0,
                "material_extraction_reasoning": "Starting materials are accurately extracted with correct names, amounts, units, purities, and vendor information (BiCl3: 1.6g, 98%; Te: 0.96g, 99.8%; EG: 20mL, 99%; TBP: 6mL, 93.5%; TGA: 1mL, 98%; all Sigma Aldrich). Washing solvents (iso-propanol, acetone) are included but lack vendor/purity details (correctly null as not specified in source). TOP is mentioned only in notes rather than as proper alternative starting material. SbCl3 is omitted (acceptable for Bi2Te3 target but limits ternary composition context). No hallucinations detected.",
                "process_steps_score": 3.5,
                "process_steps_reasoning": "Seven synthesis steps are correctly sequenced with appropriate action classifications (heat, dissolve, add, mix, heat, cool, centrifuge). Step descriptions accurately reflect the source text. MW reaction conditions are properly captured. However, the complete absence of SPS consolidation steps (loading powder into die, applying pressure, heating to 400°C, holding, cooling) is a significant omission. The extraction covers solution synthesis well but misses the post-synthesis processing that produces the final thermoelectric pellets described in the paper.",
                "equipment_extraction_score": 4.0,
                "equipment_extraction_reasoning": "Major synthesis equipment is correctly identified: MW reactor (Milestone, flexiWAVE, 1800 Watt), Teflon vessel (100 mL), multivessel high pressure rotor (Milestone), sonicator, and centrifuge. Vendor information is included where specified in source (Milestone for MW system). Equipment settings are appropriately captured. However, SPS equipment (graphite cylinders with 15mm inner diameter, graphite punches, SPS system) is completely missing. Characterization equipment (XRD, SEM, XPS, Zetasizer, ZEM-ULVAC, LFA, DSC) is appropriately excluded as these are not synthesis equipment.",
                "conditions_extraction_score": 3.5,
                "conditions_extraction_reasoning": "MW synthesis conditions are accurately extracted: Te precursor (220°C, 90s, stirring), main reaction (220°C, 2 min, stirring), cooling (room temperature). Temperature units (C) and time units (s, min) are consistent. However, SPS conditions are completely absent: sintering temperature (400°C), heating rate (30°C/min), dwell time (1 min), pressure (50 MPa), cooling profile (400°C to 250°C), and pressure release (50 MPa to 0 MPa). Atmosphere and pressure for MW synthesis are correctly null as not specified in source. No incorrect values introduced.",
                "semantic_accuracy_score": 4.5,
                "semantic_accuracy_reasoning": "The extraction faithfully preserves the scientific meaning of the synthesis procedure. Action classifications appropriately match the described operations (heat for MW reactions, dissolve for BiCl3 in EG, add for TGA, mix for combining solutions, cool for temperature reduction, centrifuge for separation). The notes field accurately captures key outcomes (yield ~2g per vessel, >8g per batch, 2 min reaction time, TOP alternative). No misinterpretations or semantic distortions detected. The extraction correctly represents the polyol/MW-assisted synthesis approach without adding unsupported claims.",
                "format_compliance_score": 4.5,
                "format_compliance_reasoning": "The JSON structure adheres well to the expected ontology schema. All required fields are present with appropriate data types (numbers for amounts/conditions, strings for names/descriptions, arrays for lists). Null values are correctly used for unspecified information (pressure, atmosphere, stirring_speed). Nested structures for materials, equipment, and conditions within steps are properly formatted. The extraction demonstrates good schema compliance with no structural errors or type mismatches.",
                "overall_score": 3.9,
                "overall_reasoning": "This extraction demonstrates solid performance for the solution synthesis portion of the Bi2Te3 preparation, with accurate material quantities, proper step sequencing, and correct MW reaction conditions. The main weakness is the complete omission of the SPS consolidation process, which represents a significant portion of the complete materials processing workflow described in the paper. Starting materials are well-captured with vendor and purity information. Equipment identification is accurate for synthesis but misses consolidation equipment. Conditions are correct for MW steps but absent for SPS. No hallucinations or misrepresentations detected. The extraction would benefit from including the consolidation phase to provide a complete picture of the thermoelectric material production process. Overall quality is good for synthesis extraction but incomplete for full materials processing workflow."
              },
              "confidence_level": "high",
              "missing_information": [
                "SPS consolidation temperature: 400°C",
                "SPS heating rate: 30°C/min",
                "SPS dwell time: 1 min",
                "SPS pressure: 50 MPa",
                "SPS cooling profile: 400°C to 250°C with load decrease from 50 MPa to 0 MPa",
                "SPS equipment: graphite cylinders (15mm inner diameter), graphite punches",
                "TOP alternative: 10 mL, 90% purity as substitute for TBP",
                "SbCl3: 99.95% purity for ternary compositions"
              ],
              "extraction_errors": [
                "SPS consolidation process completely missing from steps despite being described in Section 2.2",
                "SPS equipment (graphite cylinders, punches, SPS system) not extracted",
                "SPS conditions (400°C, 50 MPa, 1 min dwell, 30°C/min heating rate) not captured",
                "TOP listed only in notes rather than as alternative starting material with proper amount (10 mL) and purity (90%)"
              ],
              "improvement_suggestions": [
                "Include SPS consolidation as additional process steps (steps 8-10) with proper action classifications (load, heat, press, cool)",
                "Add SPS equipment to the equipment list with specifications (15mm inner diameter graphite cylinders, graphite punches)",
                "Extract SPS conditions including temperature profile, pressure application, and cooling parameters",
                "Include TOP as alternative starting material with full specifications (10 mL, 90%, Sigma Aldrich)",
                "Consider adding SbCl3 to starting materials since the paper describes tunable ternary compositions",
                "Include washing solvents (iso-propanol, acetone) with vendor information if available in source"
              ]
            },
            "overall_score": 3.9
          },
          {
            "judge_llm": "deepseek-v3.2",
            "evaluation": {
