Repository: LeMaterial/lematerial-llm-synthesis

<div align="center">

# LeMat-Synth

**An open-source multi-modal toolbox for extracting structured synthesis procedures
and performance data from materials science literature — at scale.**
[Documentation](https://lematerial.github.io/lematerial-llm-synthesis/) ·
[Quickstart](https://lematerial.github.io/lematerial-llm-synthesis/getting-started/quickstart/) ·
[Tutorials](https://lematerial.github.io/lematerial-llm-synthesis/tutorials/) ·
[Dataset](https://huggingface.co/datasets/LeMaterial/LeMat-Synth) ·
[Paper](https://arxiv.org/abs/2510.26824)

</div>
Give LeMat-Synth a paper — PDF or text — and it returns machine-readable science:

File: annotations/0307fa0472a682ab559ac343038ed0cfeb8fe815/result.json (part 11 of 18)
[
              "reasoning": "The extraction demonstrates a strong understanding of the core synthesis procedure for Bi2Te3 nanoplatelets via microwave-assisted polyol synthesis. It correctly identifies the main steps, materials with their quantities and purities, and key equipment. The structured ontology captures the essential workflow from precursor preparation to product isolation. However, there are notable omissions and inaccuracies: the extraction incorrectly specifies TBP as the sole phosphine used, while the source text explicitly states that TOP can also be used (or is used in an alternative preparation). The extraction also omits the crucial detail that the synthesis is performed in a multivessel rotor for parallel reactions, which is a key scalability feature. The consolidation (SPS) process, while not part of the core chemical synthesis, is a major processing step described in the 'Materials and Methods' and is relevant to the overall material fabrication; its omission is a significant gap in structural completeness. The extraction correctly avoids hallucinating details not present (e.g., specific stirring speeds, exact cooling times).",
              "scores": {
                "structural_completeness_score": 3.5,
                "structural_completeness_reasoning": "The extraction captures the primary chemical synthesis steps (precursor prep, mixing, reaction, workup) and the main target compound. However, it misses the explicit mention of the parallel synthesis capability using the 'multivessel high pressure rotor' (it's listed as equipment but not integrated into the process context) and the option to use TOP as an alternative to TBP. Most significantly, it completely omits the Spark Plasma Sintering (SPS) consolidation process, which is a major, detailed section (2.2) of the source text describing the transformation of nanopowders into pellets. This is a critical part of the overall material processing pathway.",
                "material_extraction_score": 4.5,
                "material_extraction_reasoning": "Extraction of material names, amounts, units, and purities is highly accurate and complete for the listed chemicals (BiCl3, Te, EG, TBP, TGA). Vendor information is correctly captured. The only error is the omission of Tri-octyl phosphine (TOP) as an explicitly mentioned alternative/complement to TBP. The source states: 'Te precursor solution was prepared as a complex with TBP (or TOP)...'. The extraction presents TBP as the definitive reagent, which is an oversimplification. Amounts for washing solvents (iso-propanol, acetone) are correctly left null as they are unspecified.",
                "process_steps_score": 4.0,
                "process_steps_reasoning": "The step sequence and action classifications (heat, dissolve, add, mix, heat, cool, centrifuge) are logically sound and accurately reflect the described procedure. The descriptions are generally good. A minor issue is that Step 4 ('mix') could be more precisely described as combining the two precursor solutions. The major shortcoming is the lack of any process steps related to the SPS consolidation, which is a defined sequence of heating, pressing, and cooling steps.",
                "equipment_extraction_score": 4.0,
                "equipment_extraction_reasoning": "Key equipment is correctly identified: MW reactor (with vendor and model), Teflon vessel, sonicator, centrifuge, and the multivessel rotor. The vendor for the MW reactor ('Milestone') is correctly extracted from 'flexiWAVE-Milestone'. However, the extraction lists 'multivessel high pressure rotor' as separate equipment with vendor 'Milestone', which is technically part of the MW reactor system; this is acceptable but could be more precisely modeled. No equipment from the SPS process (graphite dies, SPS machine) is extracted, as that section was omitted.",
                "conditions_extraction_score": 4.5,
                "conditions_extraction_reasoning": "Critical reaction conditions are accurately captured: temperatures (220°C for both Te complexing and main reaction), durations (90 s, 2 min), and stirring flags. Units are correct. The extraction correctly leaves null for parameters not specified (pressure, atmosphere, pH, stirring speed). The cooling step temperature is reasonably inferred as 25°C (room temperature). No conditions from the SPS process (400°C, 50 MPa, 1 min dwell, etc.) are included, consistent with the omission of that process.",
                "semantic_accuracy_score": 4.0,
                "semantic_accuracy_reasoning": "The scientific meaning of the synthesis is largely preserved. The core concept of microwave-assisted polyol synthesis, the role of EG as solvent/reductant, and TBP/TOP as complexing agents are correctly conveyed. The error regarding TBP/TOP choice slightly misrepresents the flexibility stated in the method. The significant omission of the SPS processing step, which is integral to transforming the synthesized powder into a functional thermoelectric material, reduces the overall semantic fidelity of the complete materials fabrication protocol as described in the paper.",
                "format_compliance_score": 5.0,
                "format_compliance_reasoning": "The JSON structure fully complies with the expected GeneralSynthesisOntology schema. All required fields (target_compound, synthesis_method, starting_materials, steps, equipment, notes) are present and populated with correct data types (strings, numbers, arrays, objects, null values). The nesting of materials and equipment within steps is properly implemented. The 'notes' field is used appropriately for additional context.",
                "overall_score": 4.2,
                "overall_reasoning": "The extraction is of good quality, successfully structuring the detailed solution synthesis of Bi2Te3. Its strengths are accurate material quantification, correct identification of core steps and equipment, and excellent schema compliance. The primary weaknesses are: 1) The incomplete representation of the phosphine reagent (omitting the TOP option), and 2) More critically, the complete omission of the Spark Plasma Sintering (SPS) consolidation process, which is a major, parameter-rich section of the 'Materials and Methods'. This omission significantly impacts the structural completeness and semantic accuracy of the extracted ontology regarding the full material processing workflow. The system correctly avoided hallucinating unspecified details."
              },
              "confidence_level": "high",
              "missing_information": [
                "Consolidation process: Spark Plasma Sintering (SPS) parameters and steps to form pellets from the synthesized nanopowders.",
                "Explicit mention that the synthesis was performed using a 'multivessel high pressure rotor' enabling parallel reactions in 4 vessels, a key scalability feature.",
                "Clarification that TOP is a valid alternative to TBP for forming the Te complex."
              ],
              "extraction_errors": [
                "Incorrectly specifies TBP as the sole phosphine used for Te complexing. The source text explicitly states 'TBP (or TOP)', indicating an alternative.",
                "Omits the entire Spark Plasma Sintering (SPS) process described in section 2.2, including equipment (SPS machine, graphite dies), materials (powders), and detailed conditions (temperature: 400°C, pressure: 50 MPa, dwell time: 1 min, heating/cooling rates)."
              ],
              "improvement_suggestions": [
                "When the source text provides alternatives (e.g., 'TBP (or TOP)'), consider capturing this in the material list or adding a note to avoid implying a single, fixed choice.",
                "For comprehensive materials papers, consider extracting downstream processing steps (like SPS) that are integral to transforming the synthesized material into a final testable form, even if they are not 'chemical synthesis' in the strictest sense. This could be managed by a broader ontology or a separate 'processing' section.",
                "In the 'mix' step description, explicitly mention the combining of the two precursor solutions (Te-TBP complex and Bi-EG/TGA solution) for clarity."
              ]
            },
            "overall_score": 4.2
          }
        ]
      },
      {
        "material": "Bi1.8Sb0.2Te3",
        "synthesis": {
          "target_compound": "Bi1.8Sb0.2Te3",
          "target_compound_type": "semiconductors & electronic",
          "synthesis_method": "microwave-assisted",
          "starting_materials": [
            {
              "vendor": "Sigma Aldrich",
              "name": "Bismuth Chloride",
              "amount": 1.42,
              "unit": "g",
              "purity": "98%"
            },
            {
              "vendor": "Sigma Aldrich",
              "name": "Antimony Chloride",
              "amount": 0.11,
              "unit": "g",
              "purity": "99.95%"
            },
            {
              "vendor": "Sigma Aldrich",
              "name": "Tellurium powder",
              "amount": 0.96,
              "unit": "g",
              "purity": "99.8%"
            },
            {
              "vendor": "Sigma Aldrich",
              "name": "Ethylene glycol",
              "amount": 20.0,
              "unit": "mL",
              "purity": "99%"
            },
            {
              "vendor": "Sigma Aldrich",
              "name": "Tri-butyl phosphine",
              "amount": 6.0,
              "unit": "mL",
              "purity": "93.5%"
            },
            {
              "vendor": "Sigma Aldrich",
              "name": "Tri-octyl phosphine",
              "amount": 10.0,
              "unit": "mL",
              "purity": "90%"
            },
            {
              "vendor": "Sigma Aldrich",
              "name": "Thioglycolic acid",
              "amount": 1.0,
              "unit": "mL",
              "purity": "98%"
            },
            {
              "vendor": null,
              "name": "Iso-propanol",
              "amount": null,
              "unit": "mL",
              "purity": null
            },
            {
              "vendor": null,
              "name": "Acetone",
              "amount": null,
              "unit": "mL",
              "purity": null
            }
          ],
          "steps": [
            {
              "step_number": 1,
              "action": "heat",
              "description": "Preparation of Te precursor solution. Heat mixture of Te powder in TBP (or TOP) under MW field.",
              "materials": [
                {
                  "vendor": "Sigma Aldrich",
                  "name": "Tellurium powder",
                  "amount": 0.96,
                  "unit": "g",
                  "purity": "99.8%"
                },
                {
                  "vendor": "Sigma Aldrich",
                  "name": "Tri-butyl phosphine",
                  "amount": 6.0,
                  "unit": "mL",
                  "purity": "93.5%"
                }
              ],
              "equipment": [
                {
                  "name": "MW reactor",
                  "instrument_vendor": "Milestone",
                  "settings": "flexiWAVE, 1800 Watt"
                }
              ],
              "conditions": {
                "temperature": 220.0,
                "temp_unit": "C",
                "duration": 90.0,
                "time_unit": "s",
                "pressure": null,
                "pressure_unit": null,
                "atmosphere": null,
                "stirring": true,
                "stirring_speed": null,
                "ph": null
              }
            },
            {
              "step_number": 2,
              "action": "dissolve",
              "description": "Preparation of Bi/Sb precursor. Dissolve BiCl3 and SbCl3 in ethylene glycol. For Bi1.8Sb0.2Te3, replace portion of BiCl3 with equivalent moles of SbCl3.",
              "materials": [
                {
                  "vendor": "Sigma Aldrich",
                  "name": "Bismuth Chloride",
                  "amount": 1.42,
                  "unit": "g",
                  "purity": "98%"
                },
                {
                  "vendor": "Sigma Aldrich",
                  "name": "Antimony Chloride",
                  "amount": 0.11,
                  "unit": "g",
                  "purity": "99.95%"
                },
                {
                  "vendor": "Sigma Aldrich",
                  "name": "Ethylene glycol",
                  "amount": 20.0,
                  "unit": "mL",
                  "purity": "99%"
                }
              ],
              "equipment": [],
              "conditions": {
                "temperature": null,
                "temp_unit": null,
                "duration": null,
                "time_unit": null,
                "pressure": null,
                "pressure_unit": null,
                "atmosphere": null,
                "stirring": null,
                "stirring_speed": null,
                "ph": null
              }
            },
            {
              "step_number": 3,
              "action": "mix",
              "description": "Add TGA to dissolved precursors and sonicate. Mix Te-TOP complex solution and Bi/Sb-EG solution.",
              "materials": [
                {
                  "vendor": "Sigma Aldrich",
                  "name": "Thioglycolic acid",
                  "amount": 1.0,
                  "unit": "mL",
                  "purity": "98%"
                }
              ],
              "equipment": [
                {
                  "name": "Sonication bath",
                  "instrument_vendor": null,
                  "settings": null
                }
              ],
              "conditions": {
                "temperature": null,
                "temp_unit": null,
                "duration": null,
                "time_unit": null,
                "pressure": null,
                "pressure_unit": null,
                "atmosphere": null,
                "stirring": null,
                "stirring_speed": null,
                "ph": null
              }
            },
            {
              "step_number": 4,
              "action": "heat",
              "description": "MW-assisted thermolysis reaction. Add mixture to 100 mL Teflon vessel and run in MW reactor.",
              "materials": [],
              "equipment": [
                {
                  "name": "Teflon vessel",
                  "instrument_vendor": null,
                  "settings": "100 mL"
                },
                {
                  "name": "MW reactor",
                  "instrument_vendor": "Milestone",
                  "settings": "flexiWAVE, multivessel high pressure rotor"
                }
              ],
              "conditions": {
                "temperature": 220.0,
                "temp_unit": "C",
                "duration": 2.0,
                "time_unit": "min",
                "pressure": null,
                "pressure_unit": null,
                "atmosphere": null,
                "stirring": true,
                "stirring_speed": null,
                "ph": null
              }
            },
            {
              "step_number": 5,
              "action": "wash",
              "description": "Cool to room temperature. Separate product from solvent by centrifuging and wash with iso-propanol and acetone several times.",
              "materials": [
                {
                  "vendor": null,
                  "name": "Iso-propanol",
                  "amount": null,
                  "unit": "mL",
                  "purity": null
                },
                {
                  "vendor": null,
                  "name": "Acetone",
                  "amount": null,
                  "unit": "mL",
                  "purity": null
                }
              ],
              "equipment": [
                {
                  "name": "Centrifuge",
                  "instrument_vendor": null,
                  "settings": null
                }
              ],
              "conditions": {
                "temperature": 25.0,
                "temp_unit": "C",
                "duration": null,
                "time_unit": null,
                "pressure": null,
                "pressure_unit": null,
                "atmosphere": null,
                "stirring": null,
                "stirring_speed": null,
                "ph": null
              }
            },
            {
              "step_number": 6,
              "action": "anneal",
              "description": "Consolidation of nanopowders using Spark Plasma Sintering (SPS).",
              "materials": [],
              "equipment": [
                {
                  "name": "Spark Plasma Sintering system",
                  "instrument_vendor": null,
                  "settings": "15 mm inner diameter graphite cylinders"
                }
              ],
              "conditions": {
                "temperature": 400.0,
                "temp_unit": "C",
                "duration": 1.0,
                "time_unit": "min",
                "pressure": 50.0,
                "pressure_unit": "MPa",
                "atmosphere": null,
                "stirring": null,
                "stirring_speed": null,
                "ph": null
              }
            }
          ],
          "equipment": [
            {
              "name": "MW reactor",
              "instrument_vendor": "Milestone",
              "settings": "flexiWAVE, 1800 Watt"
            },
            {
              "name": "Teflon vessel",
              "instrument_vendor": null,
              "settings": "100 mL"
            },
            {
              "name": "Centrifuge",
              "instrument_vendor": null,
              "settings": null
            },
            {
              "name": "Spark Plasma Sintering system",
              "instrument_vendor": null,
              "settings": "15 mm inner diameter graphite cylinders"
            }
          ],
          "notes": "The stoichiometry of ternary compositions is tuned by replacing BiCl3 precursor with equivalent moles of SbCl3. For Bi1.8Sb0.2Te3, the ratio of Bi:Sb is 9:1. The synthesis yields >8 g per batch using 4 parallel reaction vessels. SPS heating rate was 30°C/min. Pellets were cooled from 400°C to 250°C while load decreased from 50 MPa to 0 MPa."
        },
        "evaluations": [
          {
            "judge_llm": "claude-sonnet-4.6",
            "evaluation": {
              "reasoning": "The extraction targets Bi1.8Sb0.2Te3, a ternary thermoelectric composition synthesized via microwave-assisted polyol method. The source text describes a general synthesis procedure for Bi2-xSbxTe3 (x: 0-2) with specific parameters applicable to all compositions. The extractor has done a commendable job capturing the overall synthesis workflow including precursor preparation, MW thermolysis, washing/separation, and SPS consolidation. Key areas of evaluation include: (1) whether the calculated amounts for Bi1.8Sb0.2Te3 are correct, (2) completeness of process steps, (3) equipment identification, (4) conditions accuracy, and (5) semantic fidelity. The source text gives 1.6 g BiCl3 for pure Bi2Te3; for Bi1.8Sb0.2Te3, the extractor calculated 1.42 g BiCl3 and 0.11 g SbCl3 by stoichiometric substitution, which is a reasonable inference. The SPS step is labeled 'anneal' rather than 'sinter', which is a minor semantic issue. The heating rate (30°C/min) and cooling protocol are captured in notes rather than in the SPS step conditions, which is a minor structural issue. Overall, the extraction is thorough and accurate.",
              "scores": {
                "structural_completeness_score": 4.5,
                "structural_completeness_reasoning": "The extraction captures all major synthesis components: starting materials with vendor/purity/amount data, six well-organized process steps covering Te precursor preparation, Bi/Sb precursor dissolution, mixing/sonication, MW thermolysis, washing/centrifugation, and SPS consolidation. The equipment list is comprehensive. Minor gaps include: the heating rate (30°C/min) and the cooling protocol (400°C to 250°C with load reduction) are placed in notes rather than embedded in the SPS step conditions object, and the polishing step post-SPS (three-step polishing to 1 µm roughness) is not captured as a separate step. The 'cool down' after Te precursor preparation (step 1) is mentioned in the source but not explicitly captured as a sub-step. These are minor omissions that slightly reduce completeness.",
                "material_extraction_score": 4.0,
                "material_extraction_reasoning": "All reagents from the source are captured with correct vendor (Sigma Aldrich), purities, and units. The amounts for Te (0.96 g), EG (20 mL), TBP (6 mL), TOP (10 mL), and TGA (1 mL) are directly from the source text and are correct. The amounts for BiCl3 (1.42 g) and SbCl3 (0.11 g) are calculated by the extractor for the Bi1.8Sb0.2Te3 composition — the source only gives 1.6 g BiCl3 for pure Bi2Te3 and states that stoichiometry is tuned by replacing BiCl3 with equivalent moles of SbCl3. The calculated values (1.42 g BiCl3 and 0.11 g SbCl3) are reasonable stoichiometric estimates for x=0.2 in Bi2-xSbxTe3, though the source does not explicitly state these numbers. This is a reasonable inference rather than a hallucination, but it should be noted. Iso-propanol and acetone are correctly included as washing solvents with null amounts (not specified in source). The inclusion of both TBP and TOP as separate entries is appropriate since the source mentions both as alternatives.",
                "process_steps_score": 4.5,
                "process_steps_reasoning": "The six process steps are logically sequenced and cover the complete synthesis workflow: (1) Te precursor preparation via MW heating, (2) Bi/Sb precursor dissolution in EG, (3) TGA addition and sonication/mixing, (4) MW thermolysis reaction, (5) cooling, centrifugation, and washing, (6) SPS consolidation. The action classifications are mostly appropriate: 'heat' for MW steps, 'dissolve' for precursor preparation, 'mix' for the mixing/sonication step, 'wash' for the separation step. The SPS step is labeled 'anneal' which is semantically imprecise — 'sinter' or 'consolidate' would be more accurate for spark plasma sintering. The polishing step (three-step polishing to 1 µm roughness) mentioned in the source is not captured as a separate step. The cooling after Te precursor preparation is mentioned in the source ('left to cool down') but not explicitly captured as a step, though this is a minor omission.",
                "equipment_extraction_score": 4.5,
                "equipment_extraction_reasoning": "The main equipment items are correctly identified: MW reactor (flexiWAVE-Milestone, 1800 W), 100 mL Teflon vessel, centrifuge, and SPS system with 15 mm graphite cylinders. The MW reactor vendor (Milestone) and power rating (1800 W) are correctly captured. The SPS system lacks vendor information, which is correct since the source does not name a vendor. A sonication bath is mentioned in step 3 but not included in the global equipment list — this is a minor inconsistency. The multivessel high pressure rotor is mentioned in the source and partially captured in the MW reactor settings. Characterization equipment (XRD, SEM, XPS, Zetasizer, ZEM-ULVAC, LFA 1000, DSC) is not included in the equipment list, which is appropriate since these are characterization instruments rather than synthesis equipment.",
                "conditions_extraction_score": 4.5,
                "conditions_extraction_reasoning": "Key synthesis conditions are accurately captured: Te precursor step at 220°C for 90 s with stirring; MW thermolysis at 220°C for 2 min with stirring; SPS at 400°C for 1 min dwell time at 50 MPa. The room temperature (25°C) for the washing step is a reasonable inference since the source says 'cooled down to room temperature' but does not specify 25°C explicitly — this is a minor over-specification. The SPS heating rate (30°C/min) is correctly noted in the notes field but not embedded in the SPS step conditions object, which would be more useful. The cooling protocol (400°C to 250°C, 50 MPa to 0 MPa) is in notes. Atmosphere conditions are null throughout, which is correct since the source does not specify inert atmosphere for the MW synthesis steps. The pressure for the MW step is null, which is correct since the source mentions 'high pressure rotor' but does not give a specific pressure value.",
                "semantic_accuracy_score": 4.5,
                "semantic_accuracy_reasoning": "The scientific meaning is well-preserved throughout the extraction. The synthesis mechanism (polyol reduction of Bi3+/Sb3+ by EG, followed by Te-TOP bond breaking) is correctly described in the step descriptions. The role of TGA as a 'directing agent' is correctly captured. The SPS consolidation parameters and their purpose are accurately described. The note about stoichiometry tuning by replacing BiCl3 with SbCl3 is correctly captured. The target compound type 'semiconductors & electronic' is appropriate for thermoelectric materials. The synthesis method 'microwave-assisted' is correct. The only semantic issue is labeling the SPS step as 'anneal' rather than 'sinter' — spark plasma sintering is a densification/consolidation process, not annealing. This is a minor but notable semantic inaccuracy.",
                "format_compliance_score": 4.5,
                "format_compliance_reasoning": "The JSON structure is well-formed and adheres to the GeneralSynthesisOntology schema. All required fields are present: target_compound, target_compound_type, synthesis_method, starting_materials (with vendor, name, amount, unit, purity), steps (with step_number, action, description, materials, equipment, conditions), equipment list, and notes. Data types are correct throughout — temperatures as floats, durations as floats, booleans for stirring. Null values are appropriately used where information is not available. The conditions object in each step contains all expected fields. The equipment objects contain name, instrument_vendor, and settings fields. Minor format issues: the 'sonication bath' appears in step 3 equipment but not in the global equipment list, creating a minor inconsistency. The heating rate could be included as a dedicated field in the SPS conditions rather than only in notes.",
                "overall_score": 4.4,
                "overall_reasoning": "The extraction of Bi1.8Sb0.2Te3 synthesis from this microwave-assisted polyol synthesis paper is of high quality overall. The extractor correctly identified all reagents with appropriate vendor, purity, and unit information. The calculated stoichiometric amounts for BiCl3 and SbCl3 specific to the Bi1.8Sb0.2Te3 composition are reasonable inferences from the source text. The six-step process workflow is logically organized and covers the complete synthesis from precursor preparation through SPS consolidation. Equipment identification is thorough with correct vendor and power specifications for the MW reactor. Synthesis conditions (temperature, duration, pressure, stirring) are accurately captured for all key steps. The main weaknesses are: (1) the SPS step is labeled 'anneal' rather than 'sinter', which is semantically imprecise; (2) the SPS heating rate and cooling protocol are in notes rather than embedded in step conditions; (3) the post-SPS polishing step is not captured; (4) the sonication bath appears in step equipment but not the global equipment list. Despite these minor issues, the extraction demonstrates strong fidelity to the source text and provides a comprehensive, well-structured representation of the synthesis procedure."
              },
              "confidence_level": "high",
              "missing_information": [
                "Post-SPS polishing step (three-step polishing to 1 µm roughness) not captured as a process step",
                "SPS heating rate (30°C/min) not embedded in SPS step conditions object",
                "SPS cooling protocol (400°C to 250°C, 50 MPa to 0 MPa) not embedded in SPS step conditions",
                "Sonication bath not included in global equipment list (only in step 3 equipment)",
                "Cooling step after Te precursor preparation not explicitly captured"
              ],
              "extraction_errors": [
                "SPS step labeled as 'anneal' instead of 'sinter' or 'consolidate' — spark plasma sintering is a densification process, not annealing",
                "Calculated BiCl3 (1.42 g) and SbCl3 (0.11 g) amounts for Bi1.8Sb0.2Te3 are inferred/calculated, not explicitly stated in the source text"
              ],
              "improvement_suggestions": [
                "Change the SPS step action from 'anneal' to 'sinter' or 'consolidate' to better reflect the spark plasma sintering process",
                "Add a dedicated post-SPS polishing step with description of three-step polishing to 1 µm roughness",
                "Embed the SPS heating rate (30°C/min) as a dedicated field in the SPS step conditions object",
                "Add the sonication bath to the global equipment list for consistency with step-level equipment",
                "Consider adding a note clarifying that BiCl3 and SbCl3 amounts are calculated stoichiometrically for Bi1.8Sb0.2Te3 and not explicitly stated in the source",
                "Add a cooling sub-step or note after the Te precursor preparation step to capture the 'left to cool down' instruction from the source"
              ]
            },
            "overall_score": 4.4
          },
          {
            "judge_llm": "gemini-3-flash",
            "evaluation": {
              "reasoning": "The extraction system performed exceptionally well in capturing the complex synthesis of Bi1.8Sb0.2Te3. It correctly identified the microwave-assisted polyol route and the subsequent Spark Plasma Sintering (SPS) consolidation. Notably, the system successfully calculated the stoichiometric amounts for the specific target material (Bi1.8Sb0.2Te3) by interpreting the text's instruction to replace BiCl3 with equivalent moles of SbCl3, which is a high-level reasoning task. All major steps, equipment, and conditions were captured with high fidelity.",
              "scores": {
                "structural_completeness_score": 5.0,
                "structural_completeness_reasoning": "The extraction covers the entire workflow from precursor preparation (Te-TOP and Bi/Sb-EG) to the final sintering process. It includes all materials, equipment, and specific conditions mentioned in the text.",
                "material_extraction_score": 5.0,
                "material_extraction_reasoning": "The system correctly extracted all reagents. Most impressively, it performed the stoichiometric calculation for Bi1.8Sb0.2Te3 (1.42g BiCl3 and 0.11g SbCl3) based on the 1.6g total chloride mass mentioned for the binary phase, showing an understanding of the 'equivalent moles' instruction.",
                "process_steps_score": 5.0,
                "process_steps_reasoning": "The steps are logically sequenced and accurately reflect the experimental procedure. The use of 'anneal' for the SPS step is a reasonable classification for a consolidation process involving heat and pressure.",
                "equipment_extraction_score": 5.0,
                "equipment_extraction_reasoning": "All specific equipment, including the Milestone flexiWAVE MW reactor and the SPS system with graphite dies, were correctly identified and associated with their respective steps.",
                "conditions_extraction_score": 5.0,
                "conditions_extraction_reasoning": "Numerical values for temperature (220C, 400C), time (90s, 2min, 1min), and pressure (50MPa) are perfectly extracted and assigned to the correct units and steps.",
                "semantic_accuracy_score": 5.0,
                "semantic_accuracy_reasoning": "The extraction maintains the scientific meaning of the text, particularly the distinction between the solution synthesis phase and the powder consolidation phase.",
                "format_compliance_score": 5.0,
                "format_compliance_reasoning": "The output is a valid JSON that strictly adheres to the provided schema, with no missing required fields or data type errors.",
                "overall_score": 5.0,
                "overall_reasoning": ""
              },
              "confidence_level": "high",
              "missing_information": [],
              "extraction_errors": [],
              "improvement_suggestions": [
                "While 'anneal' is acceptable for SPS, a more specific action like 'sinter' or 'press' could be added to the ontology's allowed actions for better precision in powder metallurgy contexts."
              ]
            },
            "overall_score": 5.0
          },
          {
            "judge_llm": "qwen3.5-397b-a17b",
            "evaluation": {
              "reasoning": "The extracted ontology captures the majority of synthesis information from the source text with good structural organization. The extraction correctly identifies the microwave-assisted synthesis method, most starting materials with vendor and purity information, and the key process steps in proper sequence. However, there are notable issues: (1) The BiCl₃ and SbCl₃ amounts (1.42 g and 0.11 g) appear to be calculated/inferred values rather than explicitly stated in the source text, which only provides 1.6 g BiCl₃ for the general procedure with instructions to replace with equivalent moles of SbCl₃ for ternary compositions. (2) Both TBP (6 mL) and TOP (10 mL) are listed as starting materials, but the source indicates these are alternatives (TBP 'or' TOP), not both used simultaneously. (3) Some SPS conditions (heating rate 30°C/min, cooling profile) are captured in notes rather than in the structured step conditions. Overall, the extraction demonstrates good comprehension but includes some inferred values that should be flagged or left null when not explicitly stated.",
              "scores": {
                "structural_completeness_score": 4.0,
                "structural_completeness_reasoning": "The extraction captures all major synthesis components including materials, steps, equipment, and conditions. The six-step process flow is logical and complete from precursor preparation through SPS consolidation. However, some information (SPS heating rate, cooling profile, batch yield details) is relegated to notes rather than structured fields, reducing structural completeness. The starting materials list is comprehensive but includes the TBP/TOP ambiguity.",
                "material_extraction_score": 3.5,
                "material_extraction_reasoning": "Most materials are correctly extracted with accurate vendor (Sigma Aldrich), purity, and amounts. Te powder (0.96 g), ethylene glycol (20 mL), and TGA (1 mL) match the source. However, BiCl₃ (1.42 g) and SbCl₃ (0.11 g) amounts are calculated for the specific composition rather than explicitly stated in the source (which only gives 1.6 g BiCl₃ for general procedure). The TBP/TOP issue (listing both instead of either/or) is a semantic error. Iso-propanol and acetone correctly have null amounts as source doesn't specify quantities.",
                "process_steps_score": 4.0,
                "process_steps_reasoning": "The six steps are well-organized in correct chronological sequence: Te precursor preparation, Bi/Sb dissolution, mixing with TGA, MW reaction, washing/separation, and SPS consolidation. Action classifications (heat, dissolve, mix, wash, anneal) are appropriate. Step conditions are mostly accurate (220°C, 90 s for Te precursor; 220°C, 2 min for MW reaction; 400°C, 1 min, 50 MPa for SPS). However, SPS heating rate and cooling details should be in step 6 conditions rather than notes.",
                "equipment_extraction_score": 4.5,
                "equipment_extraction_reasoning": "Equipment is accurately identified with vendor information where available. MW reactor (Milestone flexiWAVE, 1800 Watt) is correctly extracted. Teflon vessel (100 mL) capacity is noted. Centrifuge and SPS system are identified without vendor (correctly null as source doesn't specify). The multivessel high pressure rotor is mentioned in step 4 equipment. Graphite cylinder dimensions (15 mm) for SPS are captured. Overall excellent equipment extraction with appropriate null values where source lacks vendor details.",
                "conditions_extraction_score": 4.0,
                "conditions_extraction_reasoning": "Temperature conditions are accurate (220°C for MW steps, 400°C for SPS). Durations are correct (90 s for Te precursor, 2 min for MW reaction, 1 min for SPS). Pressure is correctly captured for SPS (50 MPa). Stirring is noted where mentioned in source. However, SPS heating rate (30°C/min) is only in notes, not in step 6 conditions. Cooling profile (400°C to 250°C) and load decrease (50 to 0 MPa) are also in notes. Atmosphere is correctly null as source doesn't specify. Room temperature for cooling step is appropriately set to 25°C.",
                "semantic_accuracy_score": 3.5,
                "semantic_accuracy_reasoning": "The scientific meaning is largely preserved with accurate representation of the synthesis workflow. However, there are semantic issues: (1) Listing both TBP and TOP as starting materials misrepresents the source's 'TBP (or TOP)' alternative usage. (2) The calculated BiCl₃/SbCl₃ amounts present inferred values as if they were explicitly stated, which could mislead users about what the source actually reports. (3) The notes field captures important context about stoichiometry tuning and batch yield, which helps preserve meaning. The target compound identification (Bi1.8Sb0.2Te3) is correct.",
                "format_compliance_score": 4.5,
                "format_compliance_reasoning": "The JSON structure adheres well to the expected ontology schema. All required fields are present with appropriate data types. Starting materials array includes vendor, name, amount, unit, and purity fields. Steps array has step_number, action, description, materials, equipment, and conditions with proper nested structure. Equipment list is properly formatted. Null values are used appropriately for unspecified information (iso-propanol/acetone amounts, centrifuge vendor). The notes field effectively captures additional context. Minor improvement would be moving some notes content into structured condition fields.",
                "overall_score": 4.0,
