Repository: LeMaterial/lematerial-llm-synthesis

<div align="center">

# LeMat-Synth

**An open-source multi-modal toolbox for extracting structured synthesis procedures
and performance data from materials science literature — at scale.**
[Documentation](https://lematerial.github.io/lematerial-llm-synthesis/) ·
[Quickstart](https://lematerial.github.io/lematerial-llm-synthesis/getting-started/quickstart/) ·
[Tutorials](https://lematerial.github.io/lematerial-llm-synthesis/tutorials/) ·
[Dataset](https://huggingface.co/datasets/LeMaterial/LeMat-Synth) ·
[Paper](https://arxiv.org/abs/2510.26824)

</div>
Give LeMat-Synth a paper — PDF or text — and it returns machine-readable science:

File: annotations/0307fa0472a682ab559ac343038ed0cfeb8fe815/result.json (part 12 of 18)
[
                "overall_reasoning": "This extraction demonstrates strong performance in capturing the synthesis ontology from a complex materials science paper. Strengths include accurate equipment identification with vendor details, correct temperature/duration/pressure conditions for key steps, proper sequencing of the six-step synthesis workflow, and appropriate use of null values for unspecified information. Key weaknesses are: (1) calculated stoichiometric amounts presented as extracted values rather than inferred, (2) TBP/TOP alternative reagents listed as if both used, and (3) some SPS conditions in notes rather than structured fields. The extraction would benefit from clearer distinction between explicitly stated versus calculated values, and better utilization of structured condition fields versus notes. Overall score reflects good extraction quality with room for improvement in semantic precision and structural organization of certain details."
              },
              "confidence_level": "high",
              "missing_information": [
                "Source mentions 4 parallel reaction vessels for >8 g batch yield - captured in notes but could be in equipment or step details",
                "Washing described as 'several times' - frequency not quantified in extraction",
                "Product yield per vessel (~2 g) mentioned in source but not in extraction"
              ],
              "extraction_errors": [
                "BiCl₃ amount (1.42 g) and SbCl₃ amount (0.11 g) are calculated values not explicitly stated in source text for Bi1.8Sb0.2Te3 specifically",
                "Both TBP (6 mL) and TOP (10 mL) listed as starting materials when source indicates they are alternatives (TBP 'or' TOP)",
                "SPS heating rate (30°C/min) captured in notes but not in step 6 conditions field",
                "SPS cooling profile (400°C to 250°C, load 50 MPa to 0 MPa) in notes but not structured in step conditions"
              ],
              "improvement_suggestions": [
                "For stoichiometry-dependent amounts, either leave null or clearly indicate these are calculated values based on the general procedure",
                "Distinguish between alternative reagents (TBP vs TOP) rather than listing both as if used together",
                "Move SPS heating rate and cooling profile from notes into the structured conditions field for step 6",
                "Consider adding a field to indicate when values are inferred/calculated versus explicitly stated in source",
                "Add atmosphere information where specified (though source doesn't explicitly state atmosphere for most steps)"
              ]
            },
            "overall_score": 4.0
          },
          {
            "judge_llm": "deepseek-v3.2",
            "evaluation": {
              "reasoning": "The extraction demonstrates a strong understanding of the synthesis procedure for Bi1.8Sb0.2Te3, accurately capturing the core microwave-assisted polyol method, the key reagents, and the consolidation step. The structured ontology correctly organizes the process into logical steps and populates most fields with high semantic accuracy. However, there are critical errors in the quantitative extraction of starting materials, where the system hallucinated specific masses for BiCl3 and SbCl3 that are not present in the source text for the ternary composition. The source only provides masses for the pure binary endpoints (1.6 g BiCl3 for Bi2Te3; SbCl3 mass implied by equivalent molar substitution). The extraction also incorrectly assigns the Te precursor preparation to use TBP, while the source text explicitly states the use of TOP for the ternary compositions. These are significant factual errors that impact reproducibility. Other aspects, such as equipment and condition extraction, are well-handled, with correct omission of unspecified details.",
              "scores": {
                "structural_completeness_score": 4.5,
                "structural_completeness_reasoning": "The extraction captures nearly all synthesis components from the source text: target compound, method, starting materials list, a well-sequenced 6-step process, equipment, and conditions. It correctly includes the SPS consolidation step. Minor omissions include the specific mention of a 'multivessel high pressure rotor' as part of the MW reactor setup (partially captured in notes) and the explicit 'constant stirring' condition for the main MW reaction step (captured as a boolean but speed is null, which is correct). The structure is comprehensive and logically organized.",
                "material_extraction_score": 2.5,
                "material_extraction_reasoning": "Accuracy is mixed. Strengths: Correct vendor (Sigma Aldrich) and purity for all commercial chemicals. Correct amounts and units for Te (0.96 g), Ethylene Glycol (20 mL), TBP (6 mL), TOP (10 mL), and TGA (1 mL). Weaknesses/Errors: 1) The masses for BiCl3 (1.42 g) and SbCl3 (0.11 g) for Bi1.8Sb0.2Te3 are HALLUCINATED. The source text only states '1.6 g of BiCl3' for the Bi precursor and that stoichiometry is tuned by replacing BiCl3 with 'equivalent moles' of SbCl3. No specific mass for the ternary composition is provided. The extractor calculated a value, which is an inference, not an extraction, and is therefore incorrect per the core principle. 2) The Te precursor step incorrectly lists TBP (6 mL) as the material. The source text states for the Te precursor: 'Te precursor solution was prepared as a complex with TBP (or TOP)'. However, in the specific procedure description, it states 'The two prepared solutions of Te-TOP complex and Bi/Sb-EG were mixed'. For the general ternary synthesis, TOP (10 mL) is the stated solvent. The extraction should reflect the use of TOP, not TBP, in the material list for Step 1. This is a semantic error.",
                "process_steps_score": 4.0,
                "process_steps_reasoning": "The step sequence is logically correct and aligns with the source text: precursor prep (Te, then Bi/Sb), mixing, MW reaction, washing, and SPS consolidation. Action classifications ('heat', 'dissolve', 'mix', 'wash', 'anneal') are generally appropriate. The description fields accurately summarize the actions. The main issue is the material assignment error in Step 1 (using TBP instead of TOP), as noted above. Also, Step 3 mentions 'Te-TOP complex' in the description but the associated materials list only contains TGA, which is slightly incomplete; the Te-TOP complex solution from Step 1 is implicitly the other component being mixed.",
                "equipment_extraction_score": 4.5,
                "equipment_extraction_reasoning": "Equipment is accurately identified: 'MW reactor' with correct vendor (Milestone) and model/power ('flexiWAVE, 1800 Watt'), 'Teflon vessel' (100 mL), 'Centrifuge', and 'Spark Plasma Sintering system'. The 'multivessel high pressure rotor' is mentioned in the notes and partially in the settings. The 'sonication bath' is correctly inferred for the sonication step. No equipment mentioned in the source is missing. Vendor information is correctly left null where not specified (e.g., centrifuge, SPS).",
                "conditions_extraction_score": 4.5,
                "conditions_extraction_reasoning": "Key conditions are accurately extracted: Te precursor heating (220°C, 90 s), main MW reaction (220°C, 2 min, stirring true), washing (room temperature as 25°C, a reasonable inference), and SPS (400°C, 1 min, 50 MPa). The SPS heating rate (30°C/min) and cooling profile are captured in the notes. Conditions not specified in the source (pressure for MW step, atmosphere, stirring speed, pH) are correctly left null. The assignment of 'stirring: true' for the MW step is correct as the text states 'under constant stirring'.",
                "semantic_accuracy_score": 3.5,
                "semantic_accuracy_reasoning": "The overall scientific meaning of the synthesis is preserved: a microwave-assisted polyol synthesis using chloride salts and a Te-phosphine complex, followed by SPS. However, there are two significant semantic inaccuracies that affect reproducibility: 1) The hallucinated masses for BiCl3 and SbCl3 introduce incorrect stoichiometric information. 2) The misassignment of TBP instead of TOP for the Te complex in the ternary synthesis is a substantive error in reagent identity. The notes correctly explain the stoichiometry tuning principle. The context of high yield (>8 g/batch) and parallel processing is well captured.",
                "format_compliance_score": 5.0,
                "format_compliance_reasoning": "The JSON structure fully complies with the expected GeneralSynthesisOntology schema. All required top-level fields are present (target_compound, synthesis_method, starting_materials, steps, equipment, notes). Nested objects for materials, equipment, and conditions follow the prescribed structure with correct data types (strings, numbers, booleans, nulls). Arrays are properly used. No format violations are present.",
                "overall_score": 4.1,
                "overall_reasoning": "The extraction is structurally sound and format-perfect, demonstrating a good grasp of the ontology. The major flaws are quantitative and qualitative errors in material extraction: hallucinating specific masses for BiCl3/SbCl3 and misidentifying the phosphine reagent (TBP vs. TOP) for the Te complex. These are not omissions but active errors that compromise the accuracy and reproducibility of the extracted protocol. Equipment and condition extraction are excellent. The overall score is lowered primarily due to the material extraction errors, which are critical for a synthesis ontology. The system correctly avoided hallucinating many unspecified details (vendors, stirring speeds, atmospheres), which is commendable."
              },
              "confidence_level": "high",
              "missing_information": [
                "Explicit statement that the 'Te-TOP complex' solution from Step 1 is one of the components being mixed in Step 3. The materials list for Step 3 only includes TGA.",
                "The cooling profile for the SPS process (cooling from 400°C to 250°C while load decreases) is in the notes but could be more formally captured as a post-step condition."
              ],
              "extraction_errors": [
                "Hallucinated specific masses for BiCl3 (1.42 g) and SbCl3 (0.11 g) for the Bi1.8Sb0.2Te3 composition. The source text only provides the mass for the pure Bi2Te3 precursor (1.6 g BiCl3) and states stoichiometry is tuned by molar substitution.",
                "Incorrectly assigned Tri-butyl phosphine (TBP) as the material for the Te precursor complex in Step 1. The source text explicitly states 'Te-TOP complex' was mixed with the Bi/Sb-EG solution for the synthesis, indicating TOP (10 mL) was used, not TBP (6 mL)."
              ],
              "improvement_suggestions": [
                "Strictly enforce the 'no hallucination' rule for numerical quantities. If a mass is given for a base case (Bi2Te3) but not for the target composition (Bi1.8Sb0.2Te3), the amount field should be left null or a placeholder indicating 'calculated from molar ratio' should be used in notes, not a specific number.",
                "Improve cross-referencing of materials between steps. The 'Te-TOP complex' prepared in Step 1 should be referenced as a material input in Step 3, not just implied in the description.",
                "For reagent selection, pay closer attention to contextual clues. The text offers an option (TBP or TOP) but later specifies which one was used in the main procedure ('Te-TOP complex'). The extraction should reflect the specified choice."
              ]
            },
            "overall_score": 4.1
          }
        ]
      },
      {
        "material": "Bi0.5Sb1.5Te3",
        "synthesis": {
          "target_compound": "Bi0.5Sb1.5Te3",
          "target_compound_type": "semiconductors & electronic",
          "synthesis_method": "microwave-assisted",
          "starting_materials": [
            {
              "vendor": "Sigma Aldrich",
              "name": "BiCl3",
              "amount": null,
              "unit": "g",
              "purity": "98%"
            },
            {
              "vendor": "Sigma Aldrich",
              "name": "SbCl3",
              "amount": null,
              "unit": "g",
              "purity": "99.95%"
            },
            {
              "vendor": "Sigma Aldrich",
              "name": "Te powder",
              "amount": 0.96,
              "unit": "g",
              "purity": "99.8%"
            },
            {
              "vendor": "Sigma Aldrich",
              "name": "Ethylene glycol",
              "amount": 20.0,
              "unit": "mL",
              "purity": "99%"
            },
            {
              "vendor": "Sigma Aldrich",
              "name": "Thioglycolic acid",
              "amount": 1.0,
              "unit": "mL",
              "purity": "98%"
            },
            {
              "vendor": "Sigma Aldrich",
              "name": "Tri-butyl phosphine",
              "amount": 6.0,
              "unit": "mL",
              "purity": "93.5%"
            },
            {
              "vendor": "Sigma Aldrich",
              "name": "Tri-octyl phosphine",
              "amount": 10.0,
              "unit": "mL",
              "purity": "90%"
            },
            {
              "vendor": null,
              "name": "Iso-propanol",
              "amount": null,
              "unit": "mL",
              "purity": null
            },
            {
              "vendor": null,
              "name": "Acetone",
              "amount": null,
              "unit": "mL",
              "purity": null
            }
          ],
          "steps": [
            {
              "step_number": 1,
              "action": "heat",
              "description": "Preparation of Te precursor solution. Te powder is complexed with TBP (or TOP) by heating under MW field.",
              "materials": [
                {
                  "vendor": "Sigma Aldrich",
                  "name": "Te powder",
                  "amount": 0.96,
                  "unit": "g",
                  "purity": "99.8%"
                },
                {
                  "vendor": "Sigma Aldrich",
                  "name": "Tri-butyl phosphine",
                  "amount": 6.0,
                  "unit": "mL",
                  "purity": "93.5%"
                }
              ],
              "equipment": [
                {
                  "name": "Microwave reactor",
                  "instrument_vendor": "Milestone",
                  "settings": "flexiWAVE, 1800 Watt"
                },
                {
                  "name": "Teflon vessel",
                  "instrument_vendor": null,
                  "settings": "100 mL"
                }
              ],
              "conditions": {
                "temperature": 220.0,
                "temp_unit": "C",
                "duration": 90.0,
                "time_unit": "s",
                "pressure": null,
                "pressure_unit": null,
                "atmosphere": null,
                "stirring": true,
                "stirring_speed": null,
                "ph": null
              }
            },
            {
              "step_number": 2,
              "action": "dissolve",
              "description": "Preparation of Bi/Sb precursor solution. BiCl3 (or SbCl3) is dissolved in ethylene glycol. For Bi0.5Sb1.5Te3, BiCl3 is replaced with equivalent moles of SbCl3 to achieve 1:3 Bi:Sb molar ratio.",
              "materials": [
                {
                  "vendor": "Sigma Aldrich",
                  "name": "BiCl3",
                  "amount": null,
                  "unit": "g",
                  "purity": "98%"
                },
                {
                  "vendor": "Sigma Aldrich",
                  "name": "SbCl3",
                  "amount": null,
                  "unit": "g",
                  "purity": "99.95%"
                },
                {
                  "vendor": "Sigma Aldrich",
                  "name": "Ethylene glycol",
                  "amount": 20.0,
                  "unit": "mL",
                  "purity": "99%"
                }
              ],
              "equipment": [],
              "conditions": {
                "temperature": null,
                "temp_unit": null,
                "duration": null,
                "time_unit": null,
                "pressure": null,
                "pressure_unit": null,
                "atmosphere": null,
                "stirring": null,
                "stirring_speed": null,
                "ph": null
              }
            },
            {
              "step_number": 3,
              "action": "mix",
              "description": "Add TGA to the dissolved Bi/Sb precursors and sonicate to obtain a homogeneous solution. Then mix the Te-TOP/TBP complex solution with the Bi/Sb-EG solution.",
              "materials": [
                {
                  "vendor": "Sigma Aldrich",
                  "name": "Thioglycolic acid",
                  "amount": 1.0,
                  "unit": "mL",
                  "purity": "98%"
                }
              ],
              "equipment": [
                {
                  "name": "Sonication bath",
                  "instrument_vendor": null,
                  "settings": null
                }
              ],
              "conditions": {
                "temperature": null,
                "temp_unit": null,
                "duration": null,
                "time_unit": null,
                "pressure": null,
                "pressure_unit": null,
                "atmosphere": null,
                "stirring": null,
                "stirring_speed": null,
                "ph": null
              }
            },
            {
              "step_number": 4,
              "action": "heat",
              "description": "Microwave-assisted thermolysis reaction. The mixed solution is run in the MW reactor.",
              "materials": [],
              "equipment": [
                {
                  "name": "Microwave reactor",
                  "instrument_vendor": "Milestone",
                  "settings": "flexiWAVE, 1800 Watt, multivessel high pressure rotor"
                },
                {
                  "name": "Teflon vessel",
                  "instrument_vendor": null,
                  "settings": "100 mL"
                }
              ],
              "conditions": {
                "temperature": 220.0,
                "temp_unit": "C",
                "duration": 2.0,
                "time_unit": "min",
                "pressure": null,
                "pressure_unit": null,
                "atmosphere": null,
                "stirring": true,
                "stirring_speed": null,
                "ph": null
              }
            },
            {
              "step_number": 5,
              "action": "wash",
              "description": "Cool down to room temperature. Separate particles from solvent by centrifuging and washing with iso-propanol and acetone several times.",
              "materials": [
                {
                  "vendor": null,
                  "name": "Iso-propanol",
                  "amount": null,
                  "unit": "mL",
                  "purity": null
                },
                {
                  "vendor": null,
                  "name": "Acetone",
                  "amount": null,
                  "unit": "mL",
                  "purity": null
                }
              ],
              "equipment": [
                {
                  "name": "Centrifuge",
                  "instrument_vendor": null,
                  "settings": null
                }
              ],
              "conditions": {
                "temperature": 25.0,
                "temp_unit": "C",
                "duration": null,
                "time_unit": null,
                "pressure": null,
                "pressure_unit": null,
                "atmosphere": null,
                "stirring": null,
                "stirring_speed": null,
                "ph": null
              }
            },
            {
              "step_number": 6,
              "action": "anneal",
              "description": "Consolidation of nanopowders into pellets using Spark Plasma Sintering (SPS).",
              "materials": [],
              "equipment": [
                {
                  "name": "Spark Plasma Sintering system",
                  "instrument_vendor": null,
                  "settings": "15 mm inner diameter graphite cylinders"
                }
              ],
              "conditions": {
                "temperature": 400.0,
                "temp_unit": "C",
                "duration": 1.0,
                "time_unit": "min",
                "pressure": 50.0,
                "pressure_unit": "MPa",
                "atmosphere": null,
                "stirring": null,
                "stirring_speed": null,
                "ph": null
              }
            }
          ],
          "equipment": [
            {
              "name": "Microwave reactor",
              "instrument_vendor": "Milestone",
              "settings": "flexiWAVE, 1800 Watt"
            },
            {
              "name": "Teflon vessel",
              "instrument_vendor": null,
              "settings": "100 mL"
            },
            {
              "name": "Centrifuge",
              "instrument_vendor": null,
              "settings": null
            },
            {
              "name": "Spark Plasma Sintering system",
              "instrument_vendor": null,
              "settings": "15 mm inner diameter graphite cylinders"
            }
          ],
          "notes": "The stoichiometry of ternary compositions is tuned by replacing BiCl3 precursor with equivalent moles of SbCl3. For Bi0.5Sb1.5Te3, the Bi:Sb molar ratio is 1:3. The synthesis yields >8 g per batch using 4 parallel reaction vessels. SPS heating rate was 30°C/min. Pellets were cooled from 400°C to 250°C while load decreased from 50 MPa to 0 MPa."
        },
        "evaluations": [
          {
            "judge_llm": "claude-sonnet-4.6",
            "evaluation": {
              "reasoning": "The extraction targets Bi0.5Sb1.5Te3, a ternary thermoelectric material synthesized via microwave-assisted polyol method. The source text describes a general synthesis procedure applicable to the entire Bi2-xSbxTe3 family (x: 0-2), with Bi0.5Sb1.5Te3 being one of four compositions studied. The extraction captures the core synthesis workflow accurately: Te precursor preparation, Bi/Sb precursor dissolution, mixing with TGA, MW thermolysis, washing/separation, and SPS consolidation. Starting materials are correctly identified with vendors, purities, and available quantities. Process steps are logically sequenced and well-described. Equipment is properly identified. Conditions including temperature (220°C for MW, 400°C for SPS), duration (90s, 2 min, 1 min), and pressure (50 MPa) are accurately captured. The extraction correctly notes that specific amounts of BiCl3 and SbCl3 for the ternary composition are not individually stated in the source (only the general 1.6 g BiCl3 for pure Bi2Te3 is given), leaving those null. Minor issues include: the 'anneal' action label for SPS (should be 'sinter' or 'consolidate'), the Bi:Sb molar ratio note of 1:3 is slightly misleading (it should be 0.5:1.5 = 1:3, which is actually correct), and the polishing step after SPS is not captured. Overall, this is a high-quality extraction with excellent fidelity to the source.",
              "scores": {
                "structural_completeness_score": 4.5,
                "structural_completeness_reasoning": "The extraction captures all major synthesis components: starting materials (9 reagents with vendors, purities, and amounts where stated), 6 process steps covering Te precursor prep, Bi/Sb dissolution, mixing/sonication, MW thermolysis, washing/centrifugation, and SPS consolidation. Equipment list is comprehensive. The only notable omission is the post-SPS polishing step (3-step polishing to 1 µm roughness) which is explicitly described in the source. The SPS cooling protocol (400°C to 250°C with load decrease from 50 MPa to 0 MPa) is mentioned in notes but not as a separate step. The heating rate of 30°C/min for SPS is captured in notes. Overall structural coverage is excellent with only minor gaps.",
                "material_extraction_score": 4.5,
                "material_extraction_reasoning": "All 7 reagents explicitly listed in the source are captured with correct vendor (Sigma Aldrich, Sweden), purities, and available quantities. Te powder (0.96 g), TBP (6 mL), TOP (10 mL), EG (20 mL), TGA (1 mL) amounts are correctly extracted. BiCl3 (1.6 g) and SbCl3 amounts are left null for the ternary composition, which is appropriate since the source only gives 1.6 g BiCl3 for pure Bi2Te3 and states that stoichiometry is tuned by replacing with equivalent moles of SbCl3 — the exact amounts for Bi0.5Sb1.5Te3 are not individually specified. Iso-propanol and acetone are correctly included as washing solvents with null amounts (not specified in source). The note about Bi:Sb molar ratio being 1:3 is technically correct (0.5:1.5 = 1:3). Minor deduction: the amount of BiCl3 (1.6 g) is stated in the source for the general procedure and could have been noted as a reference quantity even if not specific to this composition.",
                "process_steps_score": 4.0,
                "process_steps_reasoning": "The 6 process steps are logically sequenced and accurately describe the synthesis workflow. Step 1 (Te precursor preparation by MW heating) is correctly captured with temperature, duration, and stirring. Step 2 (Bi/Sb dissolution in EG) is correctly described. Step 3 (TGA addition and sonication, then mixing) correctly combines these sub-steps. Step 4 (MW thermolysis) is accurately captured with 220°C, 2 min, stirring. Step 5 (cooling, centrifugation, washing) is correctly described. Step 6 (SPS consolidation) captures key parameters. The main deduction is: (1) the 'anneal' action label for SPS is semantically imprecise — SPS is a sintering/consolidation process, not annealing; (2) the post-SPS polishing step is missing; (3) the cooling step from SPS (400°C to 250°C with pressure release) is only in notes, not as a separate step. The sonication equipment in step 3 is correctly identified.",
                "equipment_extraction_score": 4.5,
                "equipment_extraction_reasoning": "The extraction correctly identifies all major equipment: flexiWAVE Milestone microwave reactor (1800W), 100 mL Teflon vessels, centrifuge, and SPS system with 15 mm graphite cylinders. The microwave reactor vendor (Milestone) and model (flexiWAVE) are correctly captured. The multivessel high pressure rotor is mentioned in step 4 settings. The sonication bath is included in step 3. The SPS graphite punches are mentioned in the SPS settings. Minor omissions: the polishing equipment is not captured (though this is a minor characterization/post-processing step). The ZEM-ULVAC, LFA 1000 Linseis, Netzsch-DSC, PANalytical XRD, FEI Nova SEM, and Zetasizer characterization equipment are not included, but these are characterization instruments rather than synthesis equipment, so their omission is appropriate for a synthesis ontology.",
                "conditions_extraction_score": 4.5,
                "conditions_extraction_reasoning": "Key synthesis conditions are accurately captured: Te precursor step at 220°C for 90s with stirring; MW thermolysis at 220°C for 2 min with stirring; SPS at 400°C for 1 min dwell time at 50 MPa. The room temperature (25°C) for the washing step is a reasonable inference though not explicitly stated as 25°C in the source (source says 'cooled down to room temperature'). The SPS heating rate (30°C/min) is correctly noted in the notes field. The SPS cooling protocol is also in notes. Atmosphere conditions are correctly left null as not specified in the source for synthesis steps. Pressure for MW steps is correctly left null. The 4 parallel vessel configuration and >8g yield are captured in notes. Minor deduction: the 25°C assignment for washing step temperature is an inference rather than explicit statement.",
                "semantic_accuracy_score": 4.5,
                "semantic_accuracy_reasoning": "The extraction faithfully preserves the scientific meaning of the synthesis procedure. The polyol synthesis mechanism (EG as reducing agent, TOP/TBP as Te complexing agent, TGA as directing agent) is correctly represented. The MW-assisted thermolysis concept is accurately captured. The SPS consolidation parameters are semantically correct. The note about stoichiometry tuning by replacing BiCl3 with SbCl3 is scientifically accurate. The Bi:Sb ratio of 1:3 for Bi0.5Sb1.5Te3 is mathematically correct. The target compound type 'semiconductors & electronic' is appropriate for a thermoelectric material. The synthesis method 'microwave-assisted' is correct. The only semantic concern is using 'anneal' for the SPS step — SPS is a pressure-assisted sintering process, not annealing, which implies heat treatment without pressure. This is a minor but notable semantic inaccuracy.",
                "format_compliance_score": 4.5,
                "format_compliance_reasoning": "The JSON structure is well-formed and adheres to the GeneralSynthesisOntology schema. All required fields are present: target_compound, target_compound_type, synthesis_method, starting_materials (with vendor, name, amount, unit, purity), steps (with step_number, action, description, materials, equipment, conditions), equipment list, and notes. Data types are correct: numerical values for amounts/temperatures/durations, strings for names/units, booleans for stirring, nulls for missing values. The conditions sub-object consistently includes all required fields (temperature, temp_unit, duration, time_unit, pressure, pressure_unit, atmosphere, stirring, stirring_speed, ph). Equipment objects include name, instrument_vendor, and settings. The notes field is used appropriately for additional context. Minor issue: 'anneal' is used as an action type for SPS which may not be a standard ontology action for sintering.",
                "overall_score": 4.4,
                "overall_reasoning": "This extraction of Bi0.5Sb1.5Te3 synthesis from the microwave-assisted polyol synthesis paper is of high quality overall. The extraction correctly identifies all starting materials with appropriate vendors, purities, and quantities (leaving null where not specified for the specific ternary composition). The 6-step process sequence accurately captures the synthesis workflow from Te precursor preparation through MW thermolysis to SPS consolidation. Equipment is comprehensively identified including the Milestone flexiWAVE reactor, Teflon vessels, centrifuge, and SPS system. Synthesis conditions (temperatures, durations, pressure) are accurately extracted. The semantic fidelity is high, with the polyol mechanism and MW-assisted approach correctly represented. The main weaknesses are: (1) the 'anneal' action label for SPS is semantically imprecise; (2) the post-SPS polishing step is missing; (3) the 25°C temperature for washing is an inference. The notes field effectively captures additional context like heating rate and cooling protocol. Overall, this is a strong extraction that demonstrates good understanding of the synthesis procedure and appropriate handling of missing information."
              },
              "confidence_level": "high",
              "missing_information": [
                "Post-SPS polishing step (3-step polishing to achieve 1 µm surface roughness) is not captured as a process step",
                "SPS cooling protocol (400°C to 250°C with load decrease from 50 MPa to 0 MPa) is only in notes, not as a dedicated step",
                "The reference amount of BiCl3 (1.6 g) from the general procedure could have been noted as a reference quantity for stoichiometric calculation"
              ],
              "extraction_errors": [
                "SPS consolidation step labeled as 'anneal' — SPS is a pressure-assisted sintering process, not annealing; 'sinter' or 'consolidate' would be more semantically accurate",
                "Room temperature assigned as 25.0°C for washing step — source says 'cooled down to room temperature' without specifying 25°C explicitly"
              ],
              "improvement_suggestions": [
                "Change the action label for the SPS step from 'anneal' to 'sinter' or 'consolidate' to better reflect the pressure-assisted sintering nature of SPS",
                "Add a step 7 for the post-SPS polishing process with description of the 3-step polishing to 1 µm roughness",
                "Consider adding a separate step for the SPS cooling/pressure release protocol rather than only in notes",
                "For the washing step, either leave temperature null (since 25°C is inferred) or add a note clarifying it is an inference from 'room temperature'",
                "The BiCl3 amount of 1.6 g could be included as a reference/note even if the exact ternary composition amounts are not specified"
              ]
            },
            "overall_score": 4.4
          },
          {
            "judge_llm": "gemini-3-flash",
            "evaluation": {
              "reasoning": "The extraction is highly accurate and captures the complex multi-step synthesis of Bi0.5Sb1.5Te3 with high fidelity. It correctly identifies the two-part precursor preparation (Te-complex and Bi/Sb-EG solution), the microwave-assisted thermolysis, and the subsequent Spark Plasma Sintering (SPS) consolidation. The extraction of numerical values for temperature, time, and pressure is precise, and the handling of the stoichiometry for the specific target material (Bi0.5Sb1.5Te3) is well-reasoned based on the text's description of molar replacement.",
              "scores": {
                "structural_completeness_score": 5.0,
                "structural_completeness_reasoning": "The ontology captures all major phases of the synthesis: precursor preparation, microwave reaction, purification (washing/centrifuging), and consolidation (SPS). No significant structural elements from the 'Materials and Methods' section were omitted.",
                "material_extraction_score": 4.5,
                "material_extraction_reasoning": "All reagents, vendors, and purities are correctly extracted. The amounts for Te, EG, TGA, TBP, and TOP are accurate. The amounts for BiCl3 and SbCl3 are correctly left null as the text specifies they are adjusted based on stoichiometry for the specific alloy, though the extractor correctly notes the molar ratio in the description.",
                "process_steps_score": 5.0,
                "process_steps_reasoning": "The sequence of steps is logical and follows the experimental protocol exactly. The use of 'heat', 'dissolve', 'mix', 'wash', and 'anneal' (for SPS) correctly classifies the chemical actions described.",
                "equipment_extraction_score": 5.0,
                "equipment_extraction_reasoning": "The extraction correctly identifies the Milestone flexiWAVE system, the Teflon vessels, the centrifuge, and the SPS system, including specific settings like the 1800W power and 15mm die diameter.",
                "conditions_extraction_score": 5.0,
                "conditions_extraction_reasoning": "Numerical parameters are excellent. It captures the 220°C/90s for Te-precursor, 220°C/2min for the main reaction, and the 400°C/50MPa/1min for the SPS process without error.",
                "semantic_accuracy_score": 5.0,
                "semantic_accuracy_reasoning": "The extraction maintains the scientific meaning of the 'polyol' and 'microwave-assisted' context. It correctly interprets the substitution of BiCl3 with SbCl3 for the ternary phase.",
                "format_compliance_score": 5.0,
                "format_compliance_reasoning": "The output is a valid JSON that strictly adheres to the provided schema, using correct data types for all fields.",
                "overall_score": 4.9,
                "overall_reasoning": "This is an exceptional extraction. It successfully navigates a paper describing a range of compositions (x=0 to 2) to focus on the specific target material (x=1.5). It captures the nuances of the microwave settings and the specific consolidation parameters for SPS, which are often missed. The inclusion of the 'Notes' field to explain the stoichiometric tuning adds significant value for reproducibility."
              },
              "confidence_level": "high",
              "missing_information": [],
              "extraction_errors": [],
              "improvement_suggestions": [
                "While the text doesn't explicitly state the mass of BiCl3 for the x=1.5 composition, a senior scientist could calculate it from the 1.6g/20mL reference for pure BiCl3; however, the extractor's decision to leave it null is safer and follows the 'absence is not an error' principle."
              ]
            },
            "overall_score": 4.9
          },
          {
            "judge_llm": "qwen3.5-397b-a17b",
            "evaluation": {
              "reasoning": "The extracted ontology demonstrates strong capture of the microwave-assisted synthesis procedure for Bi0.5Sb1.5Te3. The extraction correctly identifies all starting materials with vendor and purity information where available in the source text. The six-step process flow accurately represents the synthesis workflow from precursor preparation through SPS consolidation. Key synthesis conditions (temperatures, durations, pressures) are properly captured. The extraction appropriately leaves BiCl3/SbCl3 amounts as null since the source text only provides a reference amount (1.6g BiCl3) and states ternary compositions use 'equivalent moles' without explicit calculation. Some information like heating rate and cooling protocol are placed in notes rather than step conditions, which is a minor organizational issue. Overall, the extraction shows good technical understanding of the synthesis chemistry and maintains semantic fidelity to the source.",
              "scores": {
                "structural_completeness_score": 4.5,
                "structural_completeness_reasoning": "The extraction captures all major synthesis components including materials, steps, equipment, and conditions. The six-step process logically represents the synthesis workflow from precursor preparation through consolidation. Some organizational issues exist with heating rate and cooling protocol placed in notes rather than step conditions, but all information from the source is present in the extraction. The structure follows the ontology schema well.",
                "material_extraction_score": 4.0,
                "material_extraction_reasoning": "All starting materials are correctly identified with vendor (Sigma Aldrich) and purity information matching the source text. Te powder (0.96g), ethylene glycol (20mL), TGA (1mL), TBP (6mL), and TOP (10mL) amounts are accurately extracted. BiCl3 and SbCl3 amounts are correctly left null since the source only provides a reference amount (1.6g BiCl3 for pure Bi2Te3) and states ternary compositions use 'equivalent moles' without explicit calculation for Bi0.5Sb1.5Te3. This is correct behavior, not an error.",
                "process_steps_score": 4.5,
