Repository: LeMaterial/lematerial-llm-synthesis

<div align="center">

# LeMat-Synth

**An open-source multi-modal toolbox for extracting structured synthesis procedures
and performance data from materials science literature — at scale.**
[Documentation](https://lematerial.github.io/lematerial-llm-synthesis/) ·
[Quickstart](https://lematerial.github.io/lematerial-llm-synthesis/getting-started/quickstart/) ·
[Tutorials](https://lematerial.github.io/lematerial-llm-synthesis/tutorials/) ·
[Dataset](https://huggingface.co/datasets/LeMaterial/LeMat-Synth) ·
[Paper](https://arxiv.org/abs/2510.26824)

</div>
Give LeMat-Synth a paper — PDF or text — and it returns machine-readable science:

File: annotations/0307fa0472a682ab559ac343038ed0cfeb8fe815/result.json (part 13 of 18)
[
                "process_steps_reasoning": "The six steps accurately represent the synthesis workflow with correct action classifications (heat, dissolve, mix, heat, wash, anneal). Step sequencing is logical and matches the source text. Step descriptions provide appropriate detail. The extraction correctly distinguishes between Te precursor preparation, Bi/Sb precursor preparation, mixing, MW reaction, washing, and SPS consolidation. Minor issue: some condition details (heating rate, cooling) are in notes rather than step conditions.",
                "equipment_extraction_score": 4.5,
                "equipment_extraction_reasoning": "Major equipment is correctly identified including MW reactor (Milestone flexiWAVE, 1800 Watt), Teflon vessel (100 mL), centrifuge, and SPS system (15mm graphite cylinders). Vendor information is captured where available in the source. The multivessel high pressure rotor is mentioned in step equipment settings. Sonication bath is mentioned in step 3 but not in the main equipment list, which is a minor inconsistency. Overall equipment capture is comprehensive.",
                "conditions_extraction_score": 4.0,
                "conditions_extraction_reasoning": "Key synthesis conditions are accurately captured: Te precursor heating (220°C, 90s), MW reaction (220°C, 2min), SPS (400°C, 1min, 50 MPa). Stirring is correctly noted where specified. However, the SPS heating rate (30°C/min) and cooling protocol (400°C to 250°C, load 50 to 0 MPa) are placed in notes rather than step 6 conditions, which is a minor organizational issue. Temperature units and time units are consistent throughout.",
                "semantic_accuracy_score": 4.5,
                "semantic_accuracy_reasoning": "The extraction preserves the scientific meaning and intent of the source text well. The chemistry is correctly represented including the Te-TOP/TBP complex formation, Bi/Sb precursor dissolution, and MW-assisted thermolysis. The extraction correctly notes that for Bi0.5Sb1.5Te3, the Bi:Sb molar ratio is 1:3, showing good understanding of the stoichiometry. No hallucinations or misinterpretations of the synthesis chemistry are present.",
                "format_compliance_score": 5.0,
                "format_compliance_reasoning": "The extraction fully adheres to the GeneralSynthesisOntology schema. All required fields are present with correct data types. Nested structures for materials, steps, equipment, and conditions follow the expected format. Units are consistently specified (C for temperature, min/s for time, MPa for pressure, mL/g for amounts). The JSON structure is valid and well-organized.",
                "overall_score": 4.4,
                "overall_reasoning": "This is a high-quality extraction that demonstrates strong technical understanding of the microwave-assisted synthesis procedure for Bi-Sb-Te thermoelectric materials. All major synthesis components are captured with accurate values, units, and classifications. The extraction correctly handles cases where information is not explicitly stated in the source (BiCl3/SbCl3 amounts for ternary composition) by leaving them null rather than hallucinating values. Minor organizational improvements could be made by moving heating rate and cooling protocol from notes to step conditions. The extraction shows excellent schema compliance and semantic accuracy. Overall score reflects strong performance with minor room for organizational improvement."
              },
              "confidence_level": "high",
              "missing_information": [
                "Multivessel high pressure rotor mentioned in source but only partially captured in equipment settings",
                "Specific centrifugation parameters (speed, duration) not stated in source and correctly left null"
              ],
              "extraction_errors": [
                "SPS heating rate (30°C/min) placed in notes rather than step 6 conditions",
                "SPS cooling protocol (400°C to 250°C, load decrease) in notes rather than step 6 conditions",
                "Sonication bath mentioned in step 3 equipment but not in main equipment list"
              ],
              "improvement_suggestions": [
                "Move SPS heating rate from notes to step 6 conditions field for better organization",
                "Include cooling protocol details in step 6 conditions rather than notes",
                "Add sonication bath to the main equipment list for completeness",
                "Consider adding the reference BiCl3 amount (1.6g) with a note that this is for pure Bi2Te3 and ternary compositions use equivalent moles"
              ]
            },
            "overall_score": 4.4
          },
          {
            "judge_llm": "deepseek-v3.2",
            "evaluation": {
              "reasoning": "The extracted ontology demonstrates a strong effort to capture the detailed microwave-assisted synthesis and subsequent spark plasma sintering (SPS) of Bi0.5Sb1.5Te3 from the source text. The extraction correctly identifies the core synthesis method, key starting materials with their vendors and purities, and the main process steps. However, there are several critical inaccuracies and omissions. The most significant error is the misrepresentation of the target compound's stoichiometry in the starting materials section; the text describes a general method for Bi2-xSbxTe3, and the specific amounts for BiCl3 and SbCl3 for the x=1.5 composition are not provided, yet the extraction incorrectly lists them with null amounts but includes units. The process steps are well-structured but contain a factual error in Step 2, incorrectly stating a 1:3 Bi:Sb molar ratio for Bi0.5Sb1.5Te3. Equipment extraction is good, but conditions extraction has minor errors, such as specifying a cooling temperature not explicitly stated for the washing step. Semantic accuracy is impacted by the stoichiometry and ratio errors. Format compliance is generally high.",
              "scores": {
                "structural_completeness_score": 4.0,
                "structural_completeness_reasoning": "The extraction captures all major structural components: target compound, synthesis method, a comprehensive list of starting materials, a logical sequence of process steps, key equipment, and synthesis/processing conditions. It successfully includes both the synthesis and consolidation (SPS) phases. Minor omissions include the lack of explicit mention of the 'multivessel high pressure rotor' in the main equipment list (though it's in a step) and the specific heating/cooling ramp details for SPS in the conditions (they are only in the notes).",
                "material_extraction_score": 3.0,
                "material_extraction_reasoning": "Accuracy is mixed. Strengths: Correct extraction of chemical names, vendors, and purities for most reagents (BiCl3, SbCl3, Te, EG, TGA, TBP, TOP). Correct amounts and units for Te (0.96 g), EG (20 mL), TGA (1 mL), TBP (6 mL), and TOP (10 mL). Weaknesses: 1) Critical Error: The amounts for BiCl3 and SbCl3 are listed as 'null' with unit 'g'. The source text provides a general amount (1.6 g of BiCl3) for a binary composition but does not specify the amounts for the ternary Bi0.5Sb1.5Te3. The extractor should not have assigned a unit without a value; this is a schema compliance issue and a misrepresentation. 2) The washing solvents (iso-propanol, acetone) are correctly identified but their amounts are unspecified in the source, so 'null' is correct.",
                "process_steps_score": 4.0,
                "process_steps_reasoning": "The step sequence is logical and accurately reflects the workflow: precursor preparation, mixing, reaction, washing, and consolidation. Action classifications (heat, dissolve, mix, wash, anneal) are appropriate. The descriptions are generally good. A significant error is in Step 2 description: 'For Bi0.5Sb1.5Te3, BiCl3 is replaced with equivalent moles of SbCl3 to achieve 1:3 Bi:Sb molar ratio.' The formula Bi0.5Sb1.5Te3 implies a Bi:Sb atomic ratio of 0.5:1.5 or 1:3, which is correct. However, the text states the stoichiometry is tuned by replacing BiCl3 with 'equivalent moles' of SbCl3. The error is that the extractor has interpreted this for the specific target, but the source does not explicitly calculate or state this ratio for Bi0.5Sb1.5Te3 in the methods section; it's a general statement. The step is otherwise correct.",
                "equipment_extraction_score": 4.5,
                "equipment_extraction_reasoning": "Equipment is accurately identified: Microwave reactor (Milestone flexiWAVE), Teflon vessel (100 mL), centrifuge, sonication bath, and Spark Plasma Sintering system. Vendor information for the microwave reactor is correctly extracted. The 'multivessel high pressure rotor' is mentioned within a step's equipment list but not in the top-level 'equipment' array, which is a minor omission. No vendor is specified for SPS or centrifuge, correctly left null.",
                "conditions_extraction_score": 4.0,
                "conditions_extraction_reasoning": "Key conditions are well-captured: Te precursor heating (220°C, 90 s), main reaction (220°C, 2 min, stirring), and SPS (400°C, 1 min, 50 MPa). The SPS heating rate (30°C/min) and cooling profile are correctly placed in the notes. Minor issues: 1) Step 5 (wash) condition lists temperature as 25.0°C ('room temperature'), but the text only says 'cooled down to room temperature' without specifying a value; this is a minor presumption. 2) The stirring condition for the main reaction is correctly set to true, but stirring for the Te precursor step is also mentioned and captured. Atmosphere and pressure for the MW steps are not specified, correctly left null.",
                "semantic_accuracy_score": 3.5,
                "semantic_accuracy_reasoning": "The overall scientific meaning is preserved, but with notable inaccuracies. The core concept of microwave-assisted polyol synthesis with TOP/TBP complexing and subsequent SPS is correct. However, the errors in material extraction (incorrect handling of BiCl3/SbCl3 amounts/units) and the specific molar ratio claim in Step 2 detract from perfect semantic fidelity. The notes correctly capture the scalability (>8 g/batch) and SPS details, showing good understanding of the context.",
                "format_compliance_score": 4.5,
                "format_compliance_reasoning": "The JSON structure largely adheres to the expected ontology schema. Fields are properly nested, and data types are correct. The primary compliance issue is in the 'starting_materials' array: for BiCl3 and SbCl3, 'amount' is null but 'unit' is set to 'g'. If the amount is not known, the unit should typically also be null or omitted to avoid implying a known unit for an unknown quantity. This is a minor schema deviation. Otherwise, the format is excellent.",
                "overall_score": 3.9,
                "overall_reasoning": "The extraction is of good quality, successfully structuring a complex synthesis and processing procedure. Its main strengths are the comprehensive capture of process steps, equipment, and most conditions. The primary weaknesses are the handling of precursor quantities for the target ternary compound, introducing a unit without a value, and a slightly over-interpreted description of the Bi/Sb molar ratio. These issues impact the material extraction and semantic accuracy scores. With corrections to those specific points, this would be an excellent extraction. The evaluator has high confidence in this assessment due to the clear text and detailed extraction."
              },
              "confidence_level": "high",
              "missing_information": [
                "Explicit mention of the 'multivessel high pressure rotor' in the top-level equipment list (it is only within a step).",
                "The specific heating rate (30°C/min) and cooling profile for SPS could be more formally integrated into the conditions of Step 6, though they are in the notes."
              ],
              "extraction_errors": [
                "In starting_materials, for BiCl3 and SbCl3, 'amount' is null but 'unit' is set to 'g'. The unit should be null if the amount is not specified for the target composition.",
                "Step 2 description incorrectly states a '1:3 Bi:Sb molar ratio' for Bi0.5Sb1.5Te3. While the ratio is mathematically correct from the formula, the source text does not explicitly state this ratio in the methods description; it only mentions replacing BiCl3 with equivalent moles of SbCl3.",
                "Step 5 condition sets temperature to 25.0°C. The source text says 'cooled down to room temperature' but does not specify a numerical value; this is a minor presumption."
              ],
              "improvement_suggestions": [
                "When a material amount is not specified for the target composition, leave both 'amount' and 'unit' as null to avoid implying a known unit for an unknown quantity.",
                "For step descriptions, strictly paraphrase the source text. Avoid making stoichiometric calculations (like 1:3 ratio) unless explicitly stated. Instead, use the general text: 'The stoichiometry of ternary compositions can be tuned by replacing the BiCl3 precursor with equivalent moles of SbCl3.'",
                "For conditions like 'room temperature', avoid assigning a specific numerical value unless the source provides it. The condition field can be left null or a note can be added.",
                "Consider extracting all unique equipment mentioned in steps into the top-level 'equipment' array for completeness."
              ]
            },
            "overall_score": 3.9
          }
        ]
      },
      {
        "material": "Sb2Te3",
        "synthesis": {
          "target_compound": "Sb2Te3",
          "target_compound_type": "semiconductors & electronic",
          "synthesis_method": "microwave-assisted",
          "starting_materials": [
            {
              "vendor": "Sigma Aldrich",
              "name": "SbCl3",
              "amount": null,
              "unit": null,
              "purity": "99.95%"
            },
            {
              "vendor": "Sigma Aldrich",
              "name": "Te powder",
              "amount": 0.96,
              "unit": "g",
              "purity": "99.8%"
            },
            {
              "vendor": "Sigma Aldrich",
              "name": "Ethylene glycol",
              "amount": 20.0,
              "unit": "mL",
              "purity": "99%"
            },
            {
              "vendor": "Sigma Aldrich",
              "name": "Tri-butyl phosphine",
              "amount": 6.0,
              "unit": "mL",
              "purity": "93.5%"
            },
            {
              "vendor": "Sigma Aldrich",
              "name": "Tri-octyl phosphine",
              "amount": 10.0,
              "unit": "mL",
              "purity": "90%"
            },
            {
              "vendor": "Sigma Aldrich",
              "name": "Thioglycolic acid",
              "amount": 1.0,
              "unit": "mL",
              "purity": "98%"
            },
            {
              "vendor": null,
              "name": "Iso-propanol",
              "amount": null,
              "unit": null,
              "purity": null
            },
            {
              "vendor": null,
              "name": "Acetone",
              "amount": null,
              "unit": null,
              "purity": null
            }
          ],
          "steps": [
            {
              "step_number": 1,
              "action": "heat",
              "description": "Preparation of Te precursor solution by heating Te powder in TBP or TOP under microwave field.",
              "materials": [
                {
                  "vendor": null,
                  "name": "Te powder",
                  "amount": 0.96,
                  "unit": "g",
                  "purity": null
                },
                {
                  "vendor": null,
                  "name": "Tri-butyl phosphine",
                  "amount": 6.0,
                  "unit": "mL",
                  "purity": null
                }
              ],
              "equipment": [
                {
                  "name": "Microwave reactor",
                  "instrument_vendor": "Milestone",
                  "settings": "flexiWAVE, 1800 Watt"
                }
              ],
              "conditions": {
                "temperature": 220.0,
                "temp_unit": "C",
                "duration": 90.0,
                "time_unit": "s",
                "pressure": null,
                "pressure_unit": null,
                "atmosphere": null,
                "stirring": true,
                "stirring_speed": null,
                "ph": null
              }
            },
            {
              "step_number": 2,
              "action": "dissolve",
              "description": "Preparation of Sb precursor by dissolving SbCl3 in ethylene glycol. Add TGA and sonicate to obtain homogeneous solution.",
              "materials": [
                {
                  "vendor": null,
                  "name": "SbCl3",
                  "amount": null,
                  "unit": null,
                  "purity": null
                },
                {
                  "vendor": null,
                  "name": "Ethylene glycol",
                  "amount": 20.0,
                  "unit": "mL",
                  "purity": null
                },
                {
                  "vendor": null,
                  "name": "Thioglycolic acid",
                  "amount": 1.0,
                  "unit": "mL",
                  "purity": null
                }
              ],
              "equipment": [
                {
                  "name": "Sonicator",
                  "instrument_vendor": null,
                  "settings": null
                }
              ],
              "conditions": {
                "temperature": null,
                "temp_unit": null,
                "duration": null,
                "time_unit": null,
                "pressure": null,
                "pressure_unit": null,
                "atmosphere": null,
                "stirring": null,
                "stirring_speed": null,
                "ph": null
              }
            },
            {
              "step_number": 3,
              "action": "mix",
              "description": "Mix the prepared Te-TOP/TBP complex solution and Sb-EG solution.",
              "materials": [],
              "equipment": [],
              "conditions": {
                "temperature": null,
                "temp_unit": null,
                "duration": null,
                "time_unit": null,
                "pressure": null,
                "pressure_unit": null,
                "atmosphere": null,
                "stirring": null,
                "stirring_speed": null,
                "ph": null
              }
            },
            {
              "step_number": 4,
              "action": "heat",
              "description": "Microwave-assisted reaction in Teflon vessel.",
              "materials": [],
              "equipment": [
                {
                  "name": "Teflon vessel",
                  "instrument_vendor": null,
                  "settings": "100 mL"
                },
                {
                  "name": "Multivessel high pressure rotor",
                  "instrument_vendor": null,
                  "settings": null
                }
              ],
              "conditions": {
                "temperature": 220.0,
                "temp_unit": "C",
                "duration": 2.0,
                "time_unit": "min",
                "pressure": null,
                "pressure_unit": null,
                "atmosphere": null,
                "stirring": true,
                "stirring_speed": null,
                "ph": null
              }
            },
            {
              "step_number": 5,
              "action": "cool",
              "description": "Cool down the product to room temperature.",
              "materials": [],
              "equipment": [],
              "conditions": {
                "temperature": 25.0,
                "temp_unit": "C",
                "duration": null,
                "time_unit": null,
                "pressure": null,
                "pressure_unit": null,
                "atmosphere": null,
                "stirring": null,
                "stirring_speed": null,
                "ph": null
              }
            },
            {
              "step_number": 6,
              "action": "centrifuge",
              "description": "Separate particles from solvent by centrifuging and wash with iso-propanol and acetone several times.",
              "materials": [
                {
                  "vendor": null,
                  "name": "Iso-propanol",
                  "amount": null,
                  "unit": null,
                  "purity": null
                },
                {
                  "vendor": null,
                  "name": "Acetone",
                  "amount": null,
                  "unit": null,
                  "purity": null
                }
              ],
              "equipment": [
                {
                  "name": "Centrifuge",
                  "instrument_vendor": null,
                  "settings": null
                }
              ],
              "conditions": {
                "temperature": null,
                "temp_unit": null,
                "duration": null,
                "time_unit": null,
                "pressure": null,
                "pressure_unit": null,
                "atmosphere": null,
                "stirring": null,
                "stirring_speed": null,
                "ph": null
              }
            }
          ],
          "equipment": [
            {
              "name": "Microwave reactor",
              "instrument_vendor": "Milestone",
              "settings": "flexiWAVE, 1800 Watt"
            },
            {
              "name": "Teflon vessel",
              "instrument_vendor": null,
              "settings": "100 mL"
            },
            {
              "name": "Multivessel high pressure rotor",
              "instrument_vendor": null,
              "settings": null
            },
            {
              "name": "Sonicator",
              "instrument_vendor": null,
              "settings": null
            },
            {
              "name": "Centrifuge",
              "instrument_vendor": null,
              "settings": null
            }
          ],
          "notes": "For Sb2Te3 (x=2), SbCl3 is used instead of BiCl3 with equivalent moles (text specifies 1.6g BiCl3 for Bi2Te3). The synthesis yields >8g per batch using 4 vessels in a single run. The product is sintered using spark plasma sintering (SPS) at 400°C for consolidation into pellets, but the chemical synthesis is microwave-assisted solution method."
        },
        "evaluations": [
          {
            "judge_llm": "claude-sonnet-4.6",
            "evaluation": {
              "reasoning": "The extraction targets Sb2Te3 synthesis from a paper describing microwave-assisted polyol synthesis of Bi2-xSbxTe3 (x: 0-2) compositions. The source text describes a general synthesis procedure applicable to all compositions, with Sb2Te3 being the x=2 end member where SbCl3 fully replaces BiCl3. The extraction correctly identifies the target compound, synthesis method, and captures most key reagents, process steps, equipment, and conditions. However, there are some nuances worth evaluating: (1) the SbCl3 amount is not explicitly stated for Sb2Te3 (the text gives 1.6g BiCl3 for Bi2Te3 and says 'equivalent moles' of SbCl3 for ternary/pure Sb compositions), so leaving it null is appropriate; (2) the SPS consolidation step is mentioned in notes but not included as a process step, which is a minor omission since SPS is a post-synthesis processing step; (3) the extraction correctly handles the TBP vs TOP ambiguity by including both; (4) the step descriptions are logically sequenced and accurate; (5) format compliance is generally good with proper schema adherence.",
              "scores": {
                "structural_completeness_score": 4.0,
                "structural_completeness_reasoning": "The extraction captures all major synthesis components: starting materials (SbCl3, Te powder, EG, TBP, TOP, TGA, iso-propanol, acetone), six process steps (heat Te precursor, dissolve Sb precursor, mix, MW reaction, cool, centrifuge/wash), and relevant equipment (MW reactor, Teflon vessel, multivessel rotor, sonicator, centrifuge). The SPS consolidation step is mentioned in notes but not included as a formal process step - this is a reasonable choice since SPS is post-synthesis processing, though it could be argued it should be included for completeness. The notes field appropriately captures the Sb2Te3-specific context (SbCl3 replacing BiCl3 with equivalent moles). Minor gap: the SPS consolidation parameters (400°C, 30°C/min heating rate, 50 MPa, 1 min dwell) are not captured as a step, but this is a processing step rather than synthesis per se. Overall structural coverage is very good.",
                "material_extraction_score": 4.0,
                "material_extraction_reasoning": "Most starting materials are correctly identified with vendor (Sigma Aldrich), purity values, and amounts where specified. Te powder (0.96g), EG (20 mL), TBP (6 mL), TOP (10 mL), and TGA (1 mL) amounts are correctly extracted. SbCl3 amount is left null, which is correct since the text only specifies 1.6g BiCl3 for Bi2Te3 and states 'equivalent moles' of SbCl3 without giving the explicit mass - this is appropriate absence handling. Iso-propanol and acetone are correctly included as washing agents with null amounts (not specified in text). The vendor for iso-propanol and acetone is null, which is correct since the text doesn't specify vendors for these. One minor issue: the text states TBP OR TOP can be used (not both simultaneously for a single run), but the extraction includes both with their respective amounts, which could be slightly misleading though the notes clarify this. Overall material extraction is accurate and well-handled.",
                "process_steps_score": 4.5,
                "process_steps_reasoning": "The six process steps are logically sequenced and accurately represent the synthesis workflow: (1) Te precursor preparation by MW heating, (2) Sb precursor dissolution with TGA addition and sonication, (3) mixing of the two solutions, (4) MW reaction in Teflon vessel, (5) cooling to room temperature, (6) centrifugation and washing. The action classifications (heat, dissolve, mix, heat, cool, centrifuge) are appropriate and accurate. Step 2 correctly combines the dissolution and TGA addition/sonication into one step. The materials listed in each step are appropriate. One minor point: Step 3 (mix) has empty materials list, which could include references to the Te-complex and Sb-EG solutions being mixed, but this is a minor organizational choice. The cooling step correctly notes room temperature as the target. Overall, the process steps are well-organized and faithful to the source.",
                "equipment_extraction_score": 4.5,
                "equipment_extraction_reasoning": "All explicitly mentioned equipment is captured: microwave reactor (flexiWAVE-Milestone, 1800W), 100 mL Teflon vessel, multivessel high pressure rotor, sonicator (implied by 'sonicated'), and centrifuge. The MW reactor correctly identifies the vendor (Milestone) and model/power settings. The Teflon vessel size (100 mL) is correctly noted. The multivessel high pressure rotor is correctly identified as separate equipment. The sonicator vendor/settings are null, which is correct since the text doesn't specify these. Characterization equipment (XRD, SEM, XPS, Zetasizer, ZEM-ULVAC, LFA 1000, DSC) is not included in the equipment list, which is appropriate since these are characterization rather than synthesis equipment. The SPS equipment is not listed, which is a minor omission for the consolidation step, but since SPS is post-synthesis processing, this is acceptable.",
                "conditions_extraction_score": 4.5,
                "conditions_extraction_reasoning": "Key synthesis conditions are accurately extracted: Te precursor preparation at 220°C for 90s with stirring (Step 1); MW reaction at 220°C for 2 min with stirring (Step 4); cooling to room temperature (25°C, Step 5). The temperature units (C) and time units (s and min) are correctly assigned. Stirring is correctly noted as true for Steps 1 and 4. Pressure, atmosphere, pH, and stirring speed are left null throughout, which is correct since these are not specified in the source text. The cooling target temperature of 25°C is a reasonable inference for 'room temperature' though the text doesn't give an exact value - this is a minor inferential addition. The SPS conditions (400°C, 30°C/min, 50 MPa, 1 min dwell) are not captured as process step conditions, but this is consistent with the decision not to include SPS as a formal step.",
                "semantic_accuracy_score": 4.5,
                "semantic_accuracy_reasoning": "The extraction faithfully preserves the scientific meaning of the synthesis procedure. The microwave-assisted polyol synthesis mechanism is correctly represented. The role of TBP/TOP as Te complexing agents is correctly captured. The role of EG as both solvent and reducing agent is implicit in the step descriptions. The notes field correctly explains that for Sb2Te3, SbCl3 replaces BiCl3 with equivalent moles, which is an important semantic clarification for the target compound. The synthesis yield (>8g per batch using 4 vessels) is correctly noted. The target compound type ('semiconductors & electronic') is appropriate for a thermoelectric material. The synthesis method ('microwave-assisted') is correctly identified. No significant misinterpretations or semantic errors are present. The distinction between the MW synthesis and SPS consolidation is correctly maintained.",
                "format_compliance_score": 4.5,
                "format_compliance_reasoning": "The JSON structure adheres well to the GeneralSynthesisOntology schema. All required fields are present: target_compound, target_compound_type, synthesis_method, starting_materials (with vendor, name, amount, unit, purity), steps (with step_number, action, description, materials, equipment, conditions), equipment list, and notes. Data types are correct: amounts are numeric (float), temperatures are numeric, boolean for stirring. Null values are appropriately used for missing information rather than empty strings or placeholder values. The conditions object within each step contains all expected fields (temperature, temp_unit, duration, time_unit, pressure, pressure_unit, atmosphere, stirring, stirring_speed, ph). Equipment entries contain name, instrument_vendor, and settings fields. The overall structure is clean and well-organized. Minor: the 'settings' field for the MW reactor combines model and wattage as a string ('flexiWAVE, 1800 Watt') which is reasonable given schema constraints.",
                "overall_score": 4.4,
                "overall_reasoning": "The extraction of Sb2Te3 synthesis from this microwave-assisted polyol synthesis paper is of high quality overall. The extractor correctly identifies the target compound, synthesis method, and captures all major starting materials with appropriate amounts and purities. The six-step process sequence is logically organized and accurately represents the synthesis workflow. Equipment identification is comprehensive, covering all explicitly mentioned synthesis equipment with appropriate vendor/model information where available. Synthesis conditions (temperatures, durations, stirring) are accurately captured with correct units. The handling of absent information (null values for unspecified quantities, vendors, pressures, atmospheres) is exemplary and follows best practices. The notes field provides valuable context about the Sb2Te3-specific adaptation of the general procedure. Key strengths: accurate condition extraction, proper null handling, good semantic preservation, and clean schema compliance. Minor areas for improvement: SbCl3 amount could be estimated from equivalent moles of BiCl3 (though leaving null is defensible), SPS consolidation could be included as a processing step with its detailed parameters, and the mixing step could reference the specific solutions being combined. Overall, this is a high-quality extraction that faithfully represents the synthesis procedure."
              },
              "confidence_level": "high",
              "missing_information": [
                "SPS consolidation step with parameters (400°C, 30°C/min heating rate, 50 MPa pressure, 1 min dwell time, cooling from 400°C to 250°C while decreasing load from 50 MPa to 0 MPa) not captured as a formal process step",
                "Post-SPS polishing step (three-step polishing to 1 μm roughness) not captured",
                "Graphite cylinder die dimensions (15 mm inner diameter) for SPS not captured in equipment",
                "The note that 4 parallel reaction vessels are used simultaneously is captured in notes but not in step conditions"
              ],
              "extraction_errors": [
                "SbCl3 amount is left null - while the text doesn't give an explicit mass for Sb2Te3, it could be calculated from equivalent moles of 1.6g BiCl3 (MW BiCl3=315.34, MW SbCl3=228.11, so ~1.16g SbCl3), though leaving null is defensible given the text's phrasing",
                "Step 3 (mix) has empty materials list - should reference the Te-complex and Sb-EG solutions being combined"
              ],
              "improvement_suggestions": [
                "Add SPS consolidation as a formal process step with temperature (400°C), heating rate (30°C/min), pressure (50 MPa), and dwell time (1 min) conditions",
                "Include SPS equipment (spark plasma sintering system with 15mm graphite die) in the equipment list",
                "Add polishing as a post-processing step with the 1 μm roughness target",
                "In Step 3 (mix), populate the materials list with references to the Te-TBP/TOP complex and Sb-EG solutions",
                "Consider calculating and including the estimated SbCl3 amount (~1.16g) based on equivalent moles to BiCl3, with a note indicating it is calculated",
                "Add the number of parallel vessels (4) as a condition or note in Step 4 to capture the scalability aspect"
              ]
            },
            "overall_score": 4.4
          },
          {
            "judge_llm": "gemini-3-flash",
            "evaluation": {
              "reasoning": "The extraction system performed exceptionally well in capturing the complex microwave-assisted polyol synthesis of Sb2Te3. It correctly identified the substitution logic (SbCl3 for BiCl3) and accurately mapped the multi-step precursor preparation and final reaction. The extraction of materials, including specific volumes and purities, is highly precise. The sequencing of steps follows the experimental narrative logically, and the equipment details (including specific models like flexiWAVE) are well-captured.",
              "scores": {
                "structural_completeness_score": 5.0,
                "structural_completeness_reasoning": "The extraction captures all critical phases of the synthesis: precursor preparation (Te and Sb), mixing, microwave reaction, cooling, and purification. It also includes the washing agents and specific equipment mentioned in the text.",
                "material_extraction_score": 4.5,
                "material_extraction_reasoning": "Material names, vendors, and purities are extracted with high accuracy. The system correctly noted that the amount for SbCl3 was not explicitly given in grams for the Sb2Te3 case (it was described as 'equivalent moles' to 1.6g BiCl3), and correctly left it null rather than hallucinating a value. All other quantities (0.96g Te, 20mL EG, etc.) are correct.",
                "process_steps_score": 5.0,
                "process_steps_reasoning": "The steps are logically ordered and accurately reflect the laboratory workflow. The distinction between the preparation of the two separate precursor solutions before mixing is maintained.",
                "equipment_extraction_score": 5.0,
                "equipment_extraction_reasoning": "The system successfully extracted the microwave reactor brand (Milestone), model (flexiWAVE), and power (1800W), as well as auxiliary equipment like the sonicator, centrifuge, and the specific high-pressure rotor.",
                "conditions_extraction_score": 5.0,
                "conditions_extraction_reasoning": "All numerical conditions (220°C, 90s, 2 min dwell time) are correctly extracted with their respective units. Stirring was correctly identified as 'true' based on the text.",
                "semantic_accuracy_score": 5.0,
                "semantic_accuracy_reasoning": "The extraction preserves the scientific meaning of the 'polyol' and 'microwave-assisted' synthesis. It correctly identifies the target material context for Sb2Te3 within a paper that covers a range of Bi-Sb tellurides.",
                "format_compliance_score": 5.0,
                "format_compliance_reasoning": "The output is a valid, parseable JSON that strictly adheres to the provided schema, using correct data types for all fields.",
                "overall_score": 4.9,
                "overall_reasoning": "This is a high-quality extraction. It demonstrates a sophisticated understanding of the text by handling the 'equivalent moles' instruction for the target material Sb2Te3 without error. It captures the technical nuances of the microwave settings and the specific sequence of chemical additions. The only minor omission is the lack of a calculated mass for SbCl3, but per the instructions, leaving this null is the correct behavior as the text does not provide the explicit mass for the x=2 variant."
              },
              "confidence_level": "high",
              "missing_information": [],
              "extraction_errors": [],
              "improvement_suggestions": [
                "While the system correctly left the SbCl3 amount null as it wasn't explicitly stated for the x=2 case, a more advanced system might calculate the equivalent mass based on the 1.6g BiCl3 mentioned, though current instructions prioritize avoiding hallucination."
              ]
            },
            "overall_score": 4.9
          },
          {
            "judge_llm": "qwen3.5-397b-a17b",
            "evaluation": {
              "reasoning": "The extracted ontology captures the core microwave-assisted synthesis procedure for Sb₂Te₃ with good fidelity to the source text. Key synthesis parameters (temperature, duration, materials) are accurately extracted. However, there are notable gaps: the SbCl₃ amount is left null when the source indicates equivalent moles to 1.6g BiCl₃, SPS consolidation is mentioned only in notes rather than as a formal process step, and some equipment specifications lack detail. The extraction correctly avoids hallucinating information not present in the source.",
              "scores": {
                "structural_completeness_score": 4.0,
