Repository: LeMaterial/lematerial-llm-synthesis

<div align="center">

# LeMat-Synth

**An open-source multi-modal toolbox for extracting structured synthesis procedures
and performance data from materials science literature — at scale.**
[Documentation](https://lematerial.github.io/lematerial-llm-synthesis/) ·
[Quickstart](https://lematerial.github.io/lematerial-llm-synthesis/getting-started/quickstart/) ·
[Tutorials](https://lematerial.github.io/lematerial-llm-synthesis/tutorials/) ·
[Dataset](https://huggingface.co/datasets/LeMaterial/LeMat-Synth) ·
[Paper](https://arxiv.org/abs/2510.26824)

</div>
Give LeMat-Synth a paper — PDF or text — and it returns machine-readable science:

File: annotations/0307fa0472a682ab559ac343038ed0cfeb8fe815/result.json (part 14 of 18)
[
                "structural_completeness_reasoning": "The extraction captures the main synthesis workflow with materials, steps, equipment, and conditions. However, SPS consolidation is relegated to notes rather than structured as a formal process step. The six synthesis steps cover the chemical synthesis well, but the post-synthesis processing (SPS) deserves its own step sequence. Starting materials list is comprehensive with vendor and purity information.",
                "material_extraction_score": 4.0,
                "material_extraction_reasoning": "Most starting materials are correctly identified with vendor (Sigma Aldrich) and purity information. Te powder amount (0.96g), EG volume (20mL), TGA (1mL), and phosphine volumes are accurate. However, SbCl₃ amount is null when the source indicates equivalent moles to 1.6g BiCl₃ should be used for Sb₂Te₃. Washing solvents (iso-propanol, acetone) correctly lack amounts as none specified in source.",
                "process_steps_score": 4.0,
                "process_steps_reasoning": "Six process steps correctly sequence the synthesis: Te precursor preparation, Sb precursor dissolution, mixing, MW reaction, cooling, and centrifugation/washing. Step actions (heat, dissolve, mix, cool, centrifuge) are appropriately classified. However, SPS consolidation is not included as a formal step despite being critical for pellet formation. Step 2 lacks sonication duration which is mentioned in source.",
                "equipment_extraction_score": 4.5,
                "equipment_extraction_reasoning": "Key equipment is well captured: microwave reactor (Milestone flexiWAVE, 1800W), Teflon vessel (100mL), multivessel rotor, sonicator, and centrifuge. Vendor information for microwave system is accurate. However, SPS equipment details (graphite cylinders, punches, 15mm diameter) are missing from the equipment list. Characterization equipment (XRD, SEM, XPS, Zetasizer) not included but may be outside synthesis scope.",
                "conditions_extraction_score": 4.0,
                "conditions_extraction_reasoning": "Critical synthesis conditions are captured: Te precursor heating at 220°C for 90s, MW reaction at 220°C for 2 min, stirring indicated. Room temperature cooling noted. However, SPS conditions (400°C, 50 MPa, 1 min dwell, 30°C/min heating rate) are only in notes. Pressure and atmosphere conditions are null throughout, which is correct as source doesn't specify these for MW synthesis. SPS pressure (50 MPa) should be in structured conditions.",
                "semantic_accuracy_score": 4.5,
                "semantic_accuracy_reasoning": "The extraction faithfully preserves the scientific meaning without hallucination. The distinction between Bi₂Te₃ and Sb₂Te₃ synthesis (replacing BiCl₃ with SbCl₃) is noted. TBP/TOP alternative is captured. The note correctly explains that SbCl₃ replaces BiCl₃ with equivalent moles. No misinterpretation of chemical relationships or process flow. Minor issue: presenting both TBP and TOP amounts simultaneously could imply both are used together rather than as alternatives.",
                "format_compliance_score": 4.5,
                "format_compliance_reasoning": "The JSON structure adheres to the GeneralSynthesisOntology schema with proper field types and organization. All required fields are present. Data types are consistent (numbers for amounts/conditions, strings for names/descriptions). Null values are appropriately used where source lacks information. The notes field effectively captures additional context. Minor improvement: SPS parameters should be in structured fields rather than notes.",
                "overall_score": 4.2,
                "overall_reasoning": "This is a high-quality extraction that accurately captures the microwave-assisted synthesis procedure for Sb₂Te₃. Strengths include accurate material identification with vendor/purity data, correct synthesis step sequencing, and proper condition extraction for the MW reaction. The extraction correctly avoids hallucinating information not in the source. Key weaknesses: SbCl₃ amount should be calculated from equivalent moles, SPS consolidation deserves formal step status with full parameters, and TBP/TOP alternatives could be clearer. Overall, the extraction is scientifically accurate and structurally sound with room for improvement in completeness of post-synthesis processing details."
              },
              "confidence_level": "high",
              "missing_information": [
                "SPS heating rate (30°C/min)",
                "SPS cooling procedure (400°C to 250°C with pressure decrease)",
                "Graphite cylinder dimensions (15mm inner diameter)",
                "Explicit SbCl₃ mass calculation for equivalent moles",
                "Number of parallel reaction vessels (4 vessels in single run)"
              ],
              "extraction_errors": [
                "SbCl₃ amount marked as null when source indicates equivalent moles to 1.6g BiCl₃ should be used",
                "SPS consolidation parameters not captured as formal process steps, only in notes",
                "TBP/TOP presented as alternative options but both amounts listed simultaneously without clear indication of choice"
              ],
              "improvement_suggestions": [
                "Calculate and include SbCl₃ amount based on equivalent moles to 1.6g BiCl₃ for Sb₂Te₃ synthesis",
                "Add SPS consolidation as a separate process step with temperature, pressure, and duration parameters",
                "Clarify TBP vs TOP as alternative precursor options rather than listing both amounts together",
                "Include heating rate (30°C/min) for SPS process in conditions",
                "Add graphite die specifications (15mm inner diameter) to equipment list"
              ]
            },
            "overall_score": 4.2
          },
          {
            "judge_llm": "deepseek-v3.2",
            "evaluation": {
              "reasoning": "The extraction captures the core microwave-assisted polyol synthesis for Sb2Te3 from the source text with good structural organization. It correctly identifies the target material, synthesis method, key starting materials, and the main process steps. The extraction demonstrates a solid understanding of the experimental workflow, including precursor preparation, mixing, microwave reaction, cooling, and washing. However, there are several critical inaccuracies and omissions: the amount of SbCl3 is incorrectly left as null when the text implies an equivalent molar amount to the specified BiCl3 (1.6g), the equipment list includes a 'Multivessel high pressure rotor' which is not explicitly named as equipment in the synthesis steps, and the step descriptions contain some misinterpretations (e.g., Step 1 materials list is incomplete). The extraction correctly avoids hallucinating missing details like vendor info for common solvents and unspecified durations, aligning with the core evaluation principle.",
              "scores": {
                "structural_completeness_score": 4.0,
                "structural_completeness_reasoning": "The extraction successfully captures all major synthesis components: target compound, method, starting materials, a logical sequence of steps, and key equipment. It includes the consolidation note (SPS) which is relevant context. However, it misses some nuanced but important structural details: 1) The explicit mention that the synthesis was performed in '4 parallel reaction vessels' is not reflected in the steps or equipment settings. 2) The description of the Te precursor preparation mentions using 'TBP (or TOP)' but the extraction lists both amounts in the starting materials without clarifying the alternative nature. The structure is largely complete but could be more precise.",
                "material_extraction_score": 3.5,
                "material_extraction_reasoning": "Material names, vendors, and purities are generally accurate and well-extracted. A significant error is the handling of SbCl3 amount. The source states for Bi2Te3: '1.6 g of BiCl3 was dissolved in 20 mL ethylene glycol' and for ternary compositions: 'the stoichiometry... can easily be tuned by replacing the BiCl3 precursor with equivalent moles of SbCl3.' Therefore, for Sb2Te3 (x=2), the amount of SbCl3 should be the molar equivalent of 1.6g BiCl3, not null. The extraction incorrectly leaves it as null, which is a failure to extract stated information. The amounts for TBP and TOP are both listed, but the text presents them as alternatives ('TBP (or TOP)'), not both used simultaneously. The inclusion of iso-propanol and acetone as starting materials is semantically incorrect; they are washing solvents, not synthesis reactants. Their amounts/purities are correctly left null as unspecified.",
                "process_steps_score": 4.0,
                "process_steps_reasoning": "The step sequence logically follows the source text: precursor prep, mixing, reaction, cooling, separation. Actions (heat, dissolve, mix, cool, centrifuge) are mostly appropriate. Step 1 description is slightly misleading as it mentions 'TBP or TOP' but the materials list only includes TBP. Step 2 correctly includes sonication but could note that TGA is a 'directing agent'. A minor omission is the lack of a step for 'leaving to cool down' after the Te precursor preparation. The overall flow is accurate and well-organized.",
                "equipment_extraction_score": 3.5,
                "equipment_extraction_reasoning": "Key equipment (microwave reactor, Teflon vessel, sonicator, centrifuge) is correctly identified. The vendor for the microwave reactor ('Milestone') is accurately extracted. However, the 'Multivessel high pressure rotor' is listed as a separate piece of equipment. The source text describes it as part of the microwave reactor system ('equipped with multivessel high pressure rotor') and later mentions its use. Listing it separately is not incorrect but blurs the line between system component and standalone equipment. The settings for the microwave reactor ('flexiWAVE, 1800 Watt') are correct. No vendor is hallucinated for unspecified equipment.",
                "conditions_extraction_score": 4.5,
                "conditions_extraction_reasoning": "Critical reaction conditions are accurately captured: temperatures (220°C for both precursor and reaction), durations (90 s, 2 min), and stirring. Units are correct. The extraction correctly leaves null for unspecified parameters like pressure, atmosphere, and stirring speed. The cooling step temperature is reasonably inferred as 25°C (room temperature). One minor point: the duration for the Te precursor step is given as 'about 90 s', which is captured as 90.0 s – this is acceptable. Conditions extraction is strong with high fidelity.",
                "semantic_accuracy_score": 3.5,
                "semantic_accuracy_reasoning": "The overall scientific meaning is preserved, but there are semantic inaccuracies. 1) The starting materials list incorrectly includes washing solvents (iso-propanol, acetone) as synthesis reactants, misrepresenting their role. 2) The note about equivalent moles for SbCl3 is present, but the failure to calculate or indicate the amount weakens the semantic link. 3) The description of the Te precursor step implies a choice between TBP and TOP, but the extracted materials list includes both, suggesting concurrent use. 4) The 'multivessel high pressure rotor' is presented as standalone equipment rather than a component of the reactor system. These issues slightly distort the experimental narrative.",
                "format_compliance_score": 5.0,
                "format_compliance_reasoning": "The JSON structure fully complies with the expected GeneralSynthesisOntology schema. All required fields (target_compound, synthesis_method, starting_materials, steps, equipment, notes) are present and correctly nested. Data types are appropriate (strings, numbers, arrays, objects, null values). The formatting is clean and adheres to JSON standards. No schema violations are present.",
                "overall_score": 4.0,
                "overall_reasoning": "The extraction is of good quality, demonstrating a competent grasp of the synthesis procedure and successful structuring into the ontology. Its strengths are accurate condition extraction, good process step sequencing, and perfect format compliance. The primary weaknesses are the material extraction error regarding the amount of SbCl3 (a clear omission of stated information) and some semantic inaccuracies in classifying washing solvents and representing alternative reagents. These issues prevent a higher overall score. The system correctly refrains from hallucinating unspecified details."
              },
              "confidence_level": "high",
              "missing_information": [
                "The explicit statement that the synthesis was run in '4 parallel reaction vessels' is not captured in the steps or equipment settings, which is relevant for scalability and yield context.",
                "The note that 'The stoichiometry of ternary compositions can easily be tuned by replacing the BiCl3 precursor with equivalent moles of SbCl3' is partially captured but the critical implication for the SbCl3 amount is missing."
              ],
              "extraction_errors": [
                "The amount for SbCl3 is incorrectly set to null. The source text specifies that for Sb2Te3, SbCl3 replaces BiCl3 'with equivalent moles'. Since 1.6g of BiCl3 is given for Bi2Te3, the molar equivalent mass of SbCl3 should be calculated or at least indicated as derived.",
                "Iso-propanol and acetone are listed as 'starting_materials'. They are washing solvents used in post-synthesis workup, not reactants in the chemical synthesis. This misrepresents their role.",
                "The materials list for Step 1 includes only TBP (6 mL), but the description and source text mention 'TBP (or TOP)' as alternatives. The starting_materials list includes both TBP (6 mL) and TOP (10 mL), creating ambiguity about whether they are used together or as alternatives."
              ],
              "improvement_suggestions": [
                "Implement logic to handle 'equivalent moles' statements. When a source gives a mass for compound A and states compound B is used in equivalent moles, the system should calculate or flag the required mass of B, not leave it as null.",
                "Refine material role classification. Distinguish between synthesis reactants, solvents, directing agents, and post-synthesis washing agents. Washing solvents like acetone should not be in 'starting_materials' but could be in a separate 'workup_materials' field or within the relevant process step.",
                "Improve handling of alternative reagents (e.g., 'TBP (or TOP)'). The extraction could use a disjunctive notation or create separate, conditional step descriptions to avoid implying both are used simultaneously.",
                "Capture scalability details like the number of parallel vessels as part of the equipment settings or in the notes to better reflect the batch process."
              ]
            },
            "overall_score": 4.0
          }
        ]
      }
    ]
  },
  {
    "synth_llm": "deepseek-v3.2",
    "materials": [
      {
        "material": "Bi2Te3",
        "synthesis": {
          "target_compound": "Bi2Te3",
          "target_compound_type": "nanomaterials",
          "synthesis_method": "microwave-assisted",
          "starting_materials": [
            {
              "vendor": "Sigma Aldrich, Sweden",
              "name": "BiCl3",
              "amount": 1.6,
              "unit": "g",
              "purity": "98%"
            },
            {
              "vendor": "Sigma Aldrich, Sweden",
              "name": "Te powder",
              "amount": 0.96,
              "unit": "g",
              "purity": "99.8%"
            },
            {
              "vendor": "Sigma Aldrich, Sweden",
              "name": "tri-octyl phosphine (TOP)",
              "amount": 10.0,
              "unit": "mL",
              "purity": "90%"
            },
            {
              "vendor": "Sigma Aldrich, Sweden",
              "name": "ethylene glycol (EG)",
              "amount": 20.0,
              "unit": "mL",
              "purity": "99%"
            },
            {
              "vendor": "Sigma Aldrich, Sweden",
              "name": "thioglycolic acid (TGA)",
              "amount": 1.0,
              "unit": "mL",
              "purity": "98%"
            }
          ],
          "steps": [
            {
              "step_number": 1,
              "action": "mix",
              "description": "Prepare Te precursor solution by heating a mixture of Te powder and TOP under microwave field.",
              "materials": [
                {
                  "vendor": "Sigma Aldrich, Sweden",
                  "name": "Te powder",
                  "amount": 0.96,
                  "unit": "g",
                  "purity": "99.8%"
                },
                {
                  "vendor": "Sigma Aldrich, Sweden",
                  "name": "tri-octyl phosphine (TOP)",
                  "amount": 10.0,
                  "unit": "mL",
                  "purity": "90%"
                }
              ],
              "equipment": [
                {
                  "name": "microwave reactor",
                  "instrument_vendor": "Milestone",
                  "settings": "flexiWAVE, 1800 Watt"
                }
              ],
              "conditions": {
                "temperature": 220.0,
                "temp_unit": "C",
                "duration": 90.0,
                "time_unit": "s",
                "pressure": null,
                "pressure_unit": null,
                "atmosphere": null,
                "stirring": true,
                "stirring_speed": null,
                "ph": null
              }
            },
            {
              "step_number": 2,
              "action": "dissolve",
              "description": "Dissolve BiCl3 in ethylene glycol to prepare Bi precursor solution.",
              "materials": [
                {
                  "vendor": "Sigma Aldrich, Sweden",
                  "name": "BiCl3",
                  "amount": 1.6,
                  "unit": "g",
                  "purity": "98%"
                },
                {
                  "vendor": "Sigma Aldrich, Sweden",
                  "name": "ethylene glycol (EG)",
                  "amount": 20.0,
                  "unit": "mL",
                  "purity": "99%"
                }
              ],
              "equipment": [],
              "conditions": {
                "temperature": null,
                "temp_unit": null,
                "duration": null,
                "time_unit": null,
                "pressure": null,
                "pressure_unit": null,
                "atmosphere": null,
                "stirring": null,
                "stirring_speed": null,
                "ph": null
              }
            },
            {
              "step_number": 3,
              "action": "add",
              "description": "Add thioglycolic acid (TGA) to the dissolved Bi precursor solution and sonicate to obtain a homogeneous solution.",
              "materials": [
                {
                  "vendor": "Sigma Aldrich, Sweden",
                  "name": "thioglycolic acid (TGA)",
                  "amount": 1.0,
                  "unit": "mL",
                  "purity": "98%"
                }
              ],
              "equipment": [
                {
                  "name": "sonicator",
                  "instrument_vendor": null,
                  "settings": null
                }
              ],
              "conditions": {
                "temperature": null,
                "temp_unit": null,
                "duration": null,
                "time_unit": null,
                "pressure": null,
                "pressure_unit": null,
                "atmosphere": null,
                "stirring": null,
                "stirring_speed": null,
                "ph": null
              }
            },
            {
              "step_number": 4,
              "action": "mix",
              "description": "Mix the prepared Te-TOP complex solution and the Bi-EG solution in a Teflon vessel.",
              "materials": [],
              "equipment": [
                {
                  "name": "Teflon vessel",
                  "instrument_vendor": null,
                  "settings": "100 mL"
                }
              ],
              "conditions": {
                "temperature": null,
                "temp_unit": null,
                "duration": null,
                "time_unit": null,
                "pressure": null,
                "pressure_unit": null,
                "atmosphere": null,
                "stirring": null,
                "stirring_speed": null,
                "ph": null
              }
            },
            {
              "step_number": 5,
              "action": "heat",
              "description": "Run the mixture in the microwave reactor for reaction.",
              "materials": [],
              "equipment": [
                {
                  "name": "microwave reactor",
                  "instrument_vendor": "Milestone",
                  "settings": "flexiWAVE, 1800 Watt, multivessel high pressure rotor"
                }
              ],
              "conditions": {
                "temperature": 220.0,
                "temp_unit": "C",
                "duration": 2.0,
                "time_unit": "min",
                "pressure": null,
                "pressure_unit": null,
                "atmosphere": null,
                "stirring": true,
                "stirring_speed": null,
                "ph": null
              }
            },
            {
              "step_number": 6,
              "action": "cool",
              "description": "Cool down the product to room temperature.",
              "materials": [],
              "equipment": [],
              "conditions": {
                "temperature": null,
                "temp_unit": null,
                "duration": null,
                "time_unit": null,
                "pressure": null,
                "pressure_unit": null,
                "atmosphere": null,
                "stirring": null,
                "stirring_speed": null,
                "ph": null
              }
            },
            {
              "step_number": 7,
              "action": "centrifuge",
              "description": "Separate particles from the reaction mixture by centrifuging and washing with iso-propanol and acetone several times.",
              "materials": [
                {
                  "vendor": null,
                  "name": "iso-propanol",
                  "amount": null,
                  "unit": null,
                  "purity": null
                },
                {
                  "vendor": null,
                  "name": "acetone",
                  "amount": null,
                  "unit": null,
                  "purity": null
                }
              ],
              "equipment": [
                {
                  "name": "centrifuge",
                  "instrument_vendor": null,
                  "settings": null
                }
              ],
              "conditions": {
                "temperature": null,
                "temp_unit": null,
                "duration": null,
                "time_unit": null,
                "pressure": null,
                "pressure_unit": null,
                "atmosphere": null,
                "stirring": null,
                "stirring_speed": null,
                "ph": null
              }
            }
          ],
          "equipment": [
            {
              "name": "microwave reactor",
              "instrument_vendor": "Milestone",
              "settings": "flexiWAVE, 1800 Watt, equipped with multivessel high pressure rotor"
            },
            {
              "name": "Teflon vessel",
              "instrument_vendor": null,
              "settings": "100 mL"
            },
            {
              "name": "sonicator",
              "instrument_vendor": null,
              "settings": null
            },
            {
              "name": "centrifuge",
              "instrument_vendor": null,
              "settings": null
            }
          ],
          "notes": "Synthesis yields about 2 g per vessel. The multivessel high pressure rotor allows parallel synthesis in 4 vessels per run, yielding >8 g total. The method is described as a microwave-assisted polyol synthesis."
        },
        "evaluations": [
          {
            "judge_llm": "claude-sonnet-4.6",
            "evaluation": {
              "reasoning": "The extracted ontology for Bi2Te3 synthesis via microwave-assisted polyol method captures the core synthesis workflow with good fidelity. The extraction correctly identifies the target compound, synthesis method, key starting materials with amounts and purities, and the main process steps in logical order. The microwave reactor (flexiWAVE-Milestone, 1800W) is correctly identified with appropriate settings. Key conditions such as the 220°C reaction temperature, 2-min dwell time, and 90-s Te precursor preparation time are accurately captured. The SPS consolidation step is notably absent from the extraction, which is a significant omission since it is a major processing step described in detail in the source. Additionally, TBP is mentioned as an alternative to TOP in the source but is not included as a starting material. The SbCl3 reagent is also absent, though the target is specifically Bi2Te3. The extraction is focused on the Bi2Te3 synthesis pathway, which is appropriate given the target material. Overall, the extraction is well-structured, accurate for the core synthesis steps, and demonstrates good schema compliance.",
              "scores": {
                "structural_completeness_score": 3.5,
                "structural_completeness_reasoning": "The extraction captures the main synthesis steps for Bi2Te3 nanopowder preparation (Te precursor preparation, Bi precursor dissolution, TGA addition, mixing, MW reaction, cooling, centrifugation/washing). However, the SPS consolidation step — which is a critical and extensively described processing step in the source — is entirely absent. The source dedicates a full subsection (2.2) to SPS consolidation with specific parameters (400°C, 30°C/min heating rate, 1-min dwell, 50 MPa pressure, cooling protocol, polishing). This is a significant structural gap. TBP as an alternative to TOP for Te complexation is also not captured. The notes field partially compensates by mentioning the polyol synthesis context and yield information. The characterization equipment (XRD, SEM, XPS, Zetasizer) is correctly omitted as it is not part of the synthesis procedure.",
                "material_extraction_score": 4.0,
                "material_extraction_reasoning": "The five key starting materials for Bi2Te3 synthesis are correctly extracted: BiCl3 (1.6 g, 98%, Sigma Aldrich Sweden), Te powder (0.96 g, 99.8%, Sigma Aldrich Sweden), TOP (10 mL, 90%, Sigma Aldrich Sweden), ethylene glycol (20 mL, 99%, Sigma Aldrich Sweden), and TGA (1 mL, 98%, Sigma Aldrich Sweden). Amounts, units, purities, and vendors are all accurately captured. The source mentions TBP (tri-butyl phosphine, 6 mL) as an alternative to TOP for Te complexation, which is not included — this is a minor omission since the extraction correctly focuses on the TOP pathway for Bi2Te3. SbCl3 is appropriately omitted since the target is Bi2Te3. Washing solvents (iso-propanol and acetone) are correctly included in step 7 with null amounts, which is appropriate since no specific amounts are given in the source. The graphite cylinders and punches used in SPS are absent, but this is tied to the missing SPS step.",
                "process_steps_score": 3.5,
                "process_steps_reasoning": "The seven extracted steps follow a logical and accurate sequence for the MW synthesis portion: Te precursor preparation, Bi precursor dissolution, TGA addition with sonication, mixing of solutions, MW reaction, cooling, and centrifugation/washing. Step actions are appropriately classified (mix, dissolve, add, mix, heat, cool, centrifuge). The descriptions are accurate and faithful to the source text. However, the SPS consolidation process (which includes loading into graphite die, heating at 30°C/min to 400°C, 1-min dwell at 50 MPa, controlled cooling from 400°C to 250°C while releasing pressure, and polishing) is entirely missing. This represents a substantial portion of the synthesis/processing workflow described in the paper. Step 1 is labeled 'mix' but the primary action is 'heat' (heating under MW field) — the action classification could be more precise. Step 3 combines two actions (add TGA and sonicate) which could be separated for clarity.",
                "equipment_extraction_score": 4.0,
                "equipment_extraction_reasoning": "The four pieces of equipment identified in the synthesis steps are correctly captured: microwave reactor (Milestone flexiWAVE, 1800W, multivessel high pressure rotor), 100 mL Teflon vessel, sonicator, and centrifuge. The microwave reactor is well-described with vendor (Milestone), model name (flexiWAVE), power (1800W), and rotor type. The Teflon vessel size (100 mL) is correctly noted. Vendor/model information for the sonicator and centrifuge is correctly left null since the source does not specify these. The SPS equipment (spark plasma sintering system with 15 mm graphite cylinders and punches) is absent due to the missing SPS step. Characterization instruments (PANalytical X'Pert PRO, FEI Nova 200 SEM, PREVAC XPS system, Zetasizer Nano ZS90, ZEM-ULVAC M8, LFA 1000 Linseis, Netzsch-DSC 404) are correctly excluded as they are characterization rather than synthesis equipment.",
                "conditions_extraction_score": 4.0,
                "conditions_extraction_reasoning": "The key synthesis conditions are accurately captured: Te precursor preparation at 220°C for 90 s with stirring (Step 1), and the main MW reaction at 220°C for 2 min with stirring (Step 5). These are the most critical conditions in the synthesis. The null values for temperature, duration, pressure, and atmosphere in steps 2, 3, 4, 6, and 7 are appropriate since the source does not specify these parameters for those steps. The atmosphere is correctly left null throughout — the source does not explicitly state inert atmosphere for the MW synthesis steps. The SPS conditions (400°C, 30°C/min heating rate, 1-min dwell, 50 MPa, cooling from 400°C to 250°C while releasing pressure from 50 MPa to 0 MPa) are absent due to the missing SPS step, which is the main gap in conditions extraction.",
                "semantic_accuracy_score": 4.5,
                "semantic_accuracy_reasoning": "The scientific meaning and intent of the synthesis procedure are faithfully preserved. The extraction correctly identifies this as a microwave-assisted polyol synthesis, accurately describes the Te-TOP complex preparation, the Bi precursor dissolution in EG, the role of TGA as a directing agent, and the MW reaction conditions. The notes field correctly captures the yield information (>8 g per batch, ~2 g per vessel, 4 parallel vessels). The target compound type as 'nanomaterials' is appropriate. The synthesis method classification as 'microwave-assisted' is accurate. No significant misinterpretations or semantic errors are present. The extraction correctly focuses on the Bi2Te3 synthesis pathway rather than attempting to capture all ternary compositions. The description of step 1 as 'mix' with a description mentioning 'heating under microwave field' is slightly inconsistent in action labeling but the description text is accurate.",
                "format_compliance_score": 4.5,
                "format_compliance_reasoning": "The extraction adheres well to the GeneralSynthesisOntology schema. All required fields are present: target_compound, target_compound_type, synthesis_method, starting_materials (with vendor, name, amount, unit, purity), steps (with step_number, action, description, materials, equipment, conditions), equipment list, and notes. Data types are correct throughout — numerical values for amounts and conditions, strings for names and descriptions, booleans for stirring, and null for absent information. The conditions sub-object consistently includes all required fields (temperature, temp_unit, duration, time_unit, pressure, pressure_unit, atmosphere, stirring, stirring_speed, ph) with appropriate null values where information is absent. Equipment entries include name, instrument_vendor, and settings fields. The overall structure is clean and well-organized. Minor issue: step 1 action is 'mix' when 'heat' would be more accurate for the primary action.",
                "overall_score": 4.0,
                "overall_reasoning": "The extracted ontology for Bi2Te3 microwave-assisted polyol synthesis demonstrates strong overall quality with accurate material identification, correct quantities and purities, well-organized process steps, and good schema compliance. The extraction faithfully captures the core MW synthesis workflow with appropriate conditions (220°C, 90 s for Te precursor; 220°C, 2 min for main reaction). Equipment identification is accurate with good detail for the primary instrument (Milestone flexiWAVE MW reactor). The most significant weakness is the complete absence of the SPS consolidation step, which is a major processing stage described in detail in Section 2.2 of the source. This omission affects structural completeness, process steps, equipment (SPS system with graphite dies), and conditions (400°C, 50 MPa, 30°C/min, 1-min dwell) scores. Secondary issues include the absence of TBP as an alternative Te complexing agent and the missing SPS-related materials (graphite components). Despite these gaps, the extraction provides a scientifically accurate and practically useful representation of the primary synthesis procedure for Bi2Te3 nanopowders. The format compliance is excellent with proper null handling and consistent schema adherence throughout."
              },
              "confidence_level": "high",
              "missing_information": [
                "SPS consolidation step: 400°C sintering temperature, 30°C/min heating rate, 1-min dwell time, 50 MPa pressure, cooling from 400°C to 250°C while releasing pressure from 50 MPa to 0 MPa",
                "SPS equipment: spark plasma sintering system with 15 mm inner diameter graphite cylinders and graphite top/bottom punches",
                "Polishing step: three-step polishing to 1 μm roughness after SPS",
                "TBP (tri-butyl phosphine, 93.5% purity, 6 mL, Sigma Aldrich Sweden) as alternative to TOP for Te complexation",
                "SbCl3 as alternative precursor for ternary compositions (though not strictly needed for Bi2Te3 target)"
              ],
              "extraction_errors": [
                "Step 1 action is classified as 'mix' but the primary action described is 'heat' (heating under MW field at 220°C for 90 s)",
                "SPS consolidation process is entirely absent from the extraction despite being a major processing step described in Section 2.2"
              ],
              "improvement_suggestions": [
                "Add SPS consolidation as a distinct set of process steps including: loading into graphite die, heating at 30°C/min to 400°C, 1-min dwell at 50 MPa, controlled cooling from 400°C to 250°C with simultaneous pressure release from 50 MPa to 0 MPa",
                "Add SPS equipment entry: spark plasma sintering system with 15 mm graphite cylinders and punches",
                "Add polishing step after SPS removal from die (three-step polishing to 1 μm surface roughness)",
                "Correct Step 1 action from 'mix' to 'heat' to better reflect the primary action (MW heating at 220°C)",
                "Consider adding TBP as an alternative starting material with a note indicating it can substitute TOP for Te complexation",
                "Consider separating Step 3 into two steps: (a) add TGA and (b) sonicate to homogenize, for better granularity"
              ]
            },
            "overall_score": 4.0
          },
          {
            "judge_llm": "gemini-3-flash",
            "evaluation": {
              "reasoning": "The extraction is highly accurate and captures the specific microwave-assisted polyol synthesis of Bi2Te3 with high fidelity. It correctly identifies the two-part precursor preparation (Te-TOP and Bi-EG) and the subsequent microwave reaction. All quantities, units, and conditions mentioned in the text for the target material are accurately reflected in the structured output.",
              "scores": {
                "structural_completeness_score": 5.0,
                "structural_completeness_reasoning": "The extraction covers all major components: starting materials, sequential process steps, equipment, and specific reaction conditions. It successfully captures the multi-stage nature of the synthesis (precursor preparation followed by the main reaction).",
                "material_extraction_score": 5.0,
                "material_extraction_reasoning": "All reagents (BiCl3, Te, TOP, EG, TGA) are extracted with correct amounts (1.6g, 0.96g, 10mL, 20mL, 1mL), units, and purities as specified in the 'Materials and Methods' section. Washing solvents (iso-propanol, acetone) are also correctly identified.",
                "process_steps_score": 5.0,
                "process_steps_reasoning": "The steps are logically sequenced and accurately reflect the experimental workflow: Te-precursor prep, Bi-precursor prep, addition of directing agent, mixing, microwave heating, cooling, and separation.",
                "equipment_extraction_score": 5.0,
                "equipment_extraction_reasoning": "The extraction correctly identifies the microwave reactor (Milestone flexiWAVE), the Teflon vessels, the sonicator, and the centrifuge. It includes technical specifications like the 1800W power and the multivessel rotor.",
                "conditions_extraction_score": 5.0,
                "conditions_extraction_reasoning": "Numerical values for temperature (220°C) and duration (90s for precursor, 2min for reaction) are perfectly captured. Stirring is correctly noted as 'true' based on the text.",
                "semantic_accuracy_score": 5.0,
                "semantic_accuracy_reasoning": "The extraction maintains the scientific meaning of the synthesis, distinguishing between the preparation of the complex and the final thermolysis reaction.",
                "format_compliance_score": 5.0,
                "format_compliance_reasoning": "The output adheres strictly to the JSON schema, using correct data types and maintaining the required field structure.",
                "overall_score": 5.0,
                "overall_reasoning": "This is an excellent extraction. It precisely maps the complex microwave synthesis protocol into a structured format without missing any technical details or hallucinating information not present in the text. The handling of the parallel reaction vessels in the 'notes' section adds valuable context."
              },
              "confidence_level": "high",
              "missing_information": [],
              "extraction_errors": [],
              "improvement_suggestions": []
            },
            "overall_score": 5.0
          },
          {
