Repository: LeMaterial/lematerial-llm-synthesis

<div align="center">

# LeMat-Synth

**An open-source multi-modal toolbox for extracting structured synthesis procedures
and performance data from materials science literature — at scale.**
[Documentation](https://lematerial.github.io/lematerial-llm-synthesis/) ·
[Quickstart](https://lematerial.github.io/lematerial-llm-synthesis/getting-started/quickstart/) ·
[Tutorials](https://lematerial.github.io/lematerial-llm-synthesis/tutorials/) ·
[Dataset](https://huggingface.co/datasets/LeMaterial/LeMat-Synth) ·
[Paper](https://arxiv.org/abs/2510.26824)

</div>
Give LeMat-Synth a paper — PDF or text — and it returns machine-readable science:

File: annotations/0307fa0472a682ab559ac343038ed0cfeb8fe815/result.json (part 15 of 18)
[
            "judge_llm": "qwen3.5-397b-a17b",
            "evaluation": {
              "reasoning": "The extraction captures the core microwave-assisted solution synthesis procedure for Bi2Te3 with good accuracy. Starting materials are correctly identified with vendor information, amounts, and purities matching the source text. The seven-step process accurately represents the solution synthesis workflow from precursor preparation through washing. However, a significant portion of the experimental procedure is missing: the Spark Plasma Sintering (SPS) consolidation step described in Section 2.2 is completely absent from the extraction. This includes critical parameters like sintering temperature (400°C), pressure (50 MPa), heating rate (30°C/min), and dwell time (1 min). Additionally, TBP is mentioned in the source as an alternative to TOP but is not included in starting materials. The extraction does not hallucinate information and correctly leaves fields null when information is not specified (e.g., sonicator vendor, centrifuge settings). Overall, the synthesis portion is well-extracted but the consolidation processing is a notable omission.",
              "scores": {
                "structural_completeness_score": 3.5,
                "structural_completeness_reasoning": "The extraction captures the solution synthesis portion well with materials, steps, equipment, and conditions properly structured. However, the SPS consolidation process described in Section 2.2 is completely missing, representing a significant gap in the overall synthesis-to-pellet workflow. The extraction covers approximately 70% of the experimental procedure described in the source. Starting materials list is mostly complete but misses TBP as an alternative. The notes field appropriately captures yield information (>8 g per batch, 2 g per vessel).",
                "material_extraction_score": 4.0,
                "material_extraction_reasoning": "Starting materials are accurately extracted with correct names, amounts, units, purities, and vendor information matching the source text. BiCl3 (1.6 g, 98%), Te powder (0.96 g, 99.8%), TOP (10 mL, 90%), EG (20 mL, 99%), and TGA (1 mL, 98%) are all correctly captured. Washing solvents (iso-propanol, acetone) are included in step 7. However, TBP (tri-butyl phosphine, 93.5%) mentioned as an alternative to TOP in the source is not included. SbCl3 is appropriately omitted since the target is Bi2Te3 specifically.",
                "process_steps_score": 3.5,
                "process_steps_reasoning": "The seven extracted steps accurately represent the solution synthesis workflow: Te precursor preparation, Bi precursor dissolution, TGA addition with sonication, mixing solutions, MW reaction, cooling, and centrifugation/washing. Step sequencing is logical and action classifications are appropriate. However, the entire SPS consolidation process from Section 2.2 is missing, which includes powder loading, sintering at 400°C with 50 MPa pressure, cooling protocol, pellet removal, and polishing. This represents a significant portion of the materials processing described in the source.",
                "equipment_extraction_score": 4.0,
                "equipment_extraction_reasoning": "Major equipment is correctly identified: microwave reactor (Milestone flexiWAVE, 1800 Watt), Teflon vessel (100 mL), sonicator, and centrifuge. The multivessel high pressure rotor is mentioned. However, SPS equipment is completely missing: spark plasma sintering system, 15 mm inner diameter graphite cylinders, and graphite punches. Characterization equipment (XRD, SEM, XPS, Zetasizer, ZEM-ULVAC, LFA, DSC) is appropriately not included as these are for analysis rather than synthesis. Vendor information is correctly captured where available (Milestone) and left null where not specified (sonicator, centrifuge).",
                "conditions_extraction_score": 4.0,
                "conditions_extraction_reasoning": "Synthesis conditions are accurately captured: Te precursor heating at 220°C for 90 s, MW reaction at 220°C for 2 min, stirring during MW synthesis. Temperature units (C) and time units (s, min) are consistent. However, SPS conditions are completely missing: 400°C sintering temperature, 50 MPa pressure, 30°C/min heating rate, 1 min dwell time, cooling from 400°C to 250°C with pressure decrease. Pressure and atmosphere fields are correctly null for solution synthesis where not specified in source. The extraction does not hallucinate conditions not present in the source.",
                "semantic_accuracy_score": 4.5,
                "semantic_accuracy_reasoning": "The extraction faithfully preserves the scientific meaning without misinterpretation or hallucination. Chemical names, formulas, and nomenclature are accurate. The distinction between Te-TOP complex preparation and Bi-EG solution preparation is correctly maintained. Action descriptions accurately reflect the source text intent. The notes field appropriately captures key contextual information about yield and parallel synthesis capability. No information is misrepresented or incorrectly inferred. The extraction correctly leaves fields null when information is not specified in the source (e.g., sonication duration, centrifuge settings, pressure during MW synthesis).",
                "format_compliance_score": 4.5,
                "format_compliance_reasoning": "The JSON structure adheres well to the expected ontology schema with proper field organization. All required fields are present with appropriate data types (numbers for amounts/conditions, strings for names/descriptions, arrays for lists). Nested structures for materials within steps are correctly formatted. Units are consistently specified where applicable. The extraction uses null appropriately for unspecified values rather than omitting fields or inserting incorrect defaults. Minor improvement could be made in ensuring all condition fields have both value and unit fields populated consistently (some have null for both value and unit which is acceptable but could be more explicit).",
                "overall_score": 4.0,
                "overall_reasoning": "This extraction demonstrates strong performance in capturing the microwave-assisted solution synthesis procedure for Bi2Te3 with accurate material quantities, equipment identification, and reaction conditions. The seven-step process correctly represents the solution chemistry workflow. However, the complete absence of the SPS consolidation process (Section 2.2) is a significant omission, as this is an integral part of the materials processing described in the source. The extraction scores well on semantic accuracy and format compliance, showing no hallucination and proper schema adherence. Material extraction is accurate for included reagents but misses TBP as an alternative. Overall, this is a good extraction of the solution synthesis portion but incomplete for the full synthesis-to-pellet workflow described in the paper. For applications focused on nanoparticle synthesis, this extraction would be highly useful; for applications requiring the complete thermoelectric material preparation including consolidation, the missing SPS information is a notable gap."
              },
              "confidence_level": "high",
              "missing_information": [
                "Spark Plasma Sintering (SPS) consolidation procedure and parameters",
                "SPS equipment details (graphite cylinders, punches, 15 mm inner diameter)",
                "SPS conditions: 400°C sintering temperature, 50 MPa pressure, 30°C/min heating rate, 1 min dwell time",
                "Cooling protocol from 400°C to 250°C with pressure decrease from 50 MPa to 0 MPa",
                "Pellet polishing procedure (three steps to 1 μm roughness)",
                "TBP as alternative phosphine ligand to TOP"
              ],
              "extraction_errors": [
                "SPS consolidation process completely missing from steps despite being described in Section 2.2",
                "SPS equipment (spark plasma sintering system, graphite cylinders, punches) not extracted",
                "SPS conditions (400°C, 50 MPa, 30°C/min heating rate, 1 min dwell) not captured",
                "TBP mentioned as alternative to TOP in source but not included in starting materials"
              ],
              "improvement_suggestions": [
                "Add SPS consolidation as additional process steps (loading powder, sintering, cooling, pellet removal, polishing)",
                "Include SPS equipment with specifications (15 mm inner diameter graphite cylinders, graphite punches)",
                "Capture SPS conditions: temperature 400°C, pressure 50 MPa, heating rate 30°C/min, dwell time 1 min",
                "Consider adding TBP as alternative starting material with note about TOP/TBP option",
                "Add pellet polishing step with 1 μm roughness specification from Section 2.2"
              ]
            },
            "overall_score": 4.0
          },
          {
            "judge_llm": "deepseek-v3.2",
            "evaluation": {
              "reasoning": "The extracted ontology provides a structured representation of the microwave-assisted polyol synthesis of Bi2Te3 nanoplatelets from the source text. It correctly identifies the target compound, synthesis method, starting materials with their amounts, units, and purities, and outlines the key process steps. The extraction captures the core experimental workflow, including precursor preparation, mixing, microwave reaction, and product isolation. However, there are notable omissions and a few inaccuracies. The source text describes a family of compounds Bi2-xSbxTe3 (x: 0-2), but the extraction is narrowly focused on Bi2Te3 (x=0), missing the broader compositional context and the role of SbCl3 as a tunable precursor. The consolidation step via Spark Plasma Sintering (SPS) is a critical part of the material processing described in the paper but is completely absent from the extracted steps. The equipment list is reasonably captured, but the specific mention of a 'multivessel high pressure rotor' is correctly included. The conditions for the main microwave reaction are accurately extracted. Overall, the extraction is a good but incomplete representation of the synthesis and processing protocol described in the paper.",
              "scores": {
                "structural_completeness_score": 3.0,
                "structural_completeness_reasoning": "The extraction captures the core synthesis steps for the nanopowder, including precursor preparation, mixing, reaction, and washing. However, it fails to capture the entire material processing workflow described in the paper. A major omission is the consolidation step using Spark Plasma Sintering (SPS), which is detailed in Section 2.2 with specific temperature, pressure, and time parameters. This step is integral to transforming the synthesized powder into a functional thermoelectric pellet. Furthermore, the source text explicitly discusses the synthesis of a compositional series Bi2-xSbxTe3, but the extraction presents it as solely for Bi2Te3, missing the tunable aspect with SbCl3. The structural framework is present but lacks completeness regarding the full material lifecycle from synthesis to densified pellet.",
                "material_extraction_score": 4.5,
                "material_extraction_reasoning": "Material extraction is largely accurate and complete for the chemicals explicitly listed for the Bi2Te3 synthesis. Names, amounts (1.6 g BiCl3, 0.96 g Te, 10 mL TOP, 20 mL EG, 1 mL TGA), units, and purities (98%, 99.8%, 90%, 99%, 98%) are correctly captured from the 'Materials and Methods' section. The extraction correctly leaves vendor/model info null for iso-propanol and acetone, as these were not specified. One minor error: the source states TGA is 98% purity, but the extraction lists it as '98%' which is correct; the JSON shows '98%' which is fine. The primary shortcoming is the omission of SbCl3 from the starting_materials list. While the extraction is focused on Bi2Te3, the paper's procedure describes SbCl3 as the reagent for tuning composition ('replacing the BiCl3 precursor with equivalent moles of SbCl3'). A more complete ontology for the paper's scope would include it, but for the specific target_material Bi2Te3, its absence is technically acceptable yet limits the representation of the method's versatility.",
                "process_steps_score": 3.5,
                "process_steps_reasoning": "The sequence of steps for the solution synthesis is logically ordered and mostly accurate. Actions like 'mix', 'dissolve', 'add', 'heat', 'cool', and 'centrifuge' are appropriately classified. The description of the Te precursor heating step correctly includes microwave conditions (220 C, 90 s). However, there are issues. Step 1's description says 'heating a mixture... under microwave field' but the action is classified only as 'mix'; 'heat' would be more precise. More significantly, the process steps are incomplete. The paper details a crucial post-synthesis processing step: consolidation via Spark Plasma Sintering (SPS) at 400 C, 50 MPa, with a 1-min dwell time. This is not represented in the extracted steps at all. The extraction also misses the sonication action in step 3; it's mentioned in the description but the equipment is listed without a corresponding action. The steps for washing (centrifuge) are included but lack detail on the 'several times' repetition.",
                "equipment_extraction_score": 4.0,
                "equipment_extraction_reasoning": "Equipment extraction is good. It correctly identifies the main apparatus: the 'microwave reactor' with vendor 'Milestone' and model 'flexiWAVE, 1800 Watt', and importantly includes the 'multivessel high pressure rotor' as part of the settings, which is a key detail for scalability. The 'Teflon vessel (100 mL)', 'sonicator', and 'centrifuge' are also correctly extracted. The source does not provide vendors for the sonicator, centrifuge, or Teflon vessel, so those fields are correctly left null. No equipment mentioned in the source is missing from the extraction. The SPS equipment, while used, is part of a separate consolidation process not captured in the steps, so its absence from this list is consistent with the incomplete process extraction but not an error against the captured steps.",
                "conditions_extraction_score": 4.5,
                "conditions_extraction_reasoning": "Conditions for the key synthetic steps are accurately extracted where specified. For the Te precursor preparation (Step 1), temperature (220 C), duration (90 s), and stirring (true) are correct. For the main microwave reaction (Step 5), temperature (220 C), duration (2 min), and stirring (true) are correct. The units are consistent. The extraction correctly leaves null values for conditions not specified in the text, such as pressure, atmosphere, pH, and stirring speed. The cooling step (Step 6) has no specified conditions, so nulls are appropriate. The centrifuge/washing step (Step 7) lacks detailed conditions (speed, time), which are not provided, so nulls are correct. The conditions for the SPS step are missing, but as the SPS step itself is missing, this is not a direct error in conditions extraction for the presented steps.",
                "semantic_accuracy_score": 4.0,
                "semantic_accuracy_reasoning": "The extraction faithfully preserves the scientific meaning of the synthesis protocol for Bi2Te3 nanoplatelets. The roles of chemicals are clear: BiCl3 and Te as precursors, TOP as a complexing agent for Te, EG as the solvent/reducing agent, and TGA as a directing agent. The microwave-assisted, polyol-based nature of the synthesis is correctly conveyed. The high yield (>8 g/batch) and short reaction time (2 min) are captured in the notes. The description of the Te precursor preparation accurately reflects the two-solution mixing process. However, the semantic context is slightly narrowed by focusing only on Bi2Te3, whereas the paper emphasizes a tunable series Bi2-xSbxTe3. The absence of the SPS consolidation step creates a semantic gap between the synthesized 'nanopowder' and the 'pellets' whose thermoelectric performance is the paper's ultimate focus.",
                "format_compliance_score": 5.0,
                "format_compliance_reasoning": "The extracted JSON fully complies with the expected GeneralSynthesisOntology schema. All required top-level fields (target_compound, target_compound_type, synthesis_method, starting_materials, steps, equipment, notes) are present and populated with appropriate data types. The nested structures for materials, equipment, and conditions follow the expected format. Arrays are used correctly for lists. Numerical values are numbers, strings are strings, and null values are used appropriately for unspecified information. The JSON is well-formed and parsable. There are no schema violations or formatting errors.",
                "overall_score": 4.1,
                "overall_reasoning": "The extraction successfully structures the core microwave-assisted polyol synthesis of Bi2Te3 nanoplatelets from the source text, demonstrating good accuracy in material quantities, process sequencing, and condition parameters. Its major strength is format compliance and detailed capture of the chemical synthesis steps. The primary weakness is the omission of the Spark Plasma Sintering (SPS) consolidation process, a critical subsequent step that transforms the powder into a functional thermoelectric material. This limits the ontology's completeness regarding the full materials processing workflow. Additionally, the focus on Bi2Te3 alone, while matching the target_material, loses the paper's emphasis on a tunable compositional series (Bi2-xSbxTe3). Scores reflect this: high marks for format compliance (5.0) and material extraction (4.5), moderate scores for structural completeness (3.0) and process steps (3.5) due to the SPS omission, and good scores for equipment (4.0), conditions (4.5), and semantic accuracy (4.0). The overall quality is good for the synthesis portion but incomplete for the overall materials processing protocol."
              },
              "confidence_level": "high",
              "missing_information": [
                "Consolidation process: Spark Plasma Sintering (SPS) parameters (temperature: 400 C, pressure: 50 MPa, dwell time: 1 min, heating rate: 30 C/min, cooling details).",
                "The compositional tunability of the method: the procedure for synthesizing Bi2-xSbxTe3 by replacing BiCl3 with SbCl3.",
                "Details on the washing procedure: number of cycles, volumes of iso-propanol/acetone used (though these are typically not specified in papers).",
                "The specific product yield per vessel (2 g) and total yield (>8 g) are in the notes but could be structured as output parameters."
              ],
              "extraction_errors": [
                "The process steps completely omit the Spark Plasma Sintering (SPS) consolidation step described in Section 2.2, which is a key part of the material processing.",
                "The starting_materials list does not include SbCl3, which is explicitly listed as a chemical used for tuning composition in the synthesis of the Bi2-xSbxTe3 series.",
                "Step 1 action is classified as 'mix', but the description and conditions indicate a heating step ('heat' would be more accurate).",
                "The 'sonicator' is listed as equipment in Step 3, but the action is classified as 'add'. A separate 'sonicate' action step or a combined 'add_and_sonicate' action would be more precise."
              ],
              "improvement_suggestions": [
                "Extend the ontology to include post-synthesis processing steps like sintering, hot-pressing, or annealing when described in the source text.",
                "When a paper describes a family of compounds, consider capturing the general formula and the tunable precursors in the starting_materials or in a separate 'variable_components' field.",
                "Refine action classification to better match described operations, e.g., use 'heat' for steps involving thermal treatment, and consider composite actions like 'add_and_sonicate'.",
                "Add an optional 'output' field to the steps or overall ontology to capture product yields, morphologies, or phases obtained."
              ]
            },
            "overall_score": 4.1
          }
        ]
      },
      {
        "material": "Bi1.8Sb0.2Te3",
        "synthesis": {
          "target_compound": "Bi1.8Sb0.2Te3",
          "target_compound_type": "nanomaterials",
          "synthesis_method": "microwave-assisted",
          "starting_materials": [
            {
              "vendor": "Sigma Aldrich, Sweden",
              "name": "BiCl3",
              "amount": 1.6,
              "unit": "g",
              "purity": "98%"
            },
            {
              "vendor": "Sigma Aldrich, Sweden",
              "name": "SbCl3",
              "amount": null,
              "unit": null,
              "purity": "99.95%"
            },
            {
              "vendor": "Sigma Aldrich, Sweden",
              "name": "Te powder",
              "amount": 0.96,
              "unit": "g",
              "purity": "99.8%"
            },
            {
              "vendor": "Sigma Aldrich, Sweden",
              "name": "ethylene glycol",
              "amount": 20.0,
              "unit": "mL",
              "purity": "99%"
            },
            {
              "vendor": "Sigma Aldrich, Sweden",
              "name": "thioglycolic acid",
              "amount": 1.0,
              "unit": "mL",
              "purity": "98%"
            },
            {
              "vendor": "Sigma Aldrich, Sweden",
              "name": "tri-butyl phosphine",
              "amount": 6.0,
              "unit": "mL",
              "purity": "93.5%"
            },
            {
              "vendor": "Sigma Aldrich, Sweden",
              "name": "tri-octyl phosphine",
              "amount": null,
              "unit": null,
              "purity": "90%"
            }
          ],
          "steps": [
            {
              "step_number": 1,
              "action": "heat",
              "description": "Prepare Te precursor solution by heating a mixture of Te powder in TBP (or TOP) under microwave field.",
              "materials": [
                {
                  "vendor": "Sigma Aldrich, Sweden",
                  "name": "Te powder",
                  "amount": 0.96,
                  "unit": "g",
                  "purity": "99.8%"
                },
                {
                  "vendor": "Sigma Aldrich, Sweden",
                  "name": "tri-butyl phosphine",
                  "amount": 6.0,
                  "unit": "mL",
                  "purity": "93.5%"
                }
              ],
              "equipment": [
                {
                  "name": "microwave reactor",
                  "instrument_vendor": "Milestone",
                  "settings": "flexiWAVE-Milestone, 1800 Watt"
                }
              ],
              "conditions": {
                "temperature": 220.0,
                "temp_unit": "C",
                "duration": 90.0,
                "time_unit": "s",
                "pressure": null,
                "pressure_unit": null,
                "atmosphere": null,
                "stirring": true,
                "stirring_speed": null,
                "ph": null
              }
            },
            {
              "step_number": 2,
              "action": "dissolve",
              "description": "Dissolve BiCl3 (and SbCl3 for ternary compositions) in ethylene glycol to prepare Bi/Sb precursor solution.",
              "materials": [
                {
                  "vendor": "Sigma Aldrich, Sweden",
                  "name": "BiCl3",
                  "amount": 1.6,
                  "unit": "g",
                  "purity": "98%"
                },
                {
                  "vendor": "Sigma Aldrich, Sweden",
                  "name": "ethylene glycol",
                  "amount": 20.0,
                  "unit": "mL",
                  "purity": "99%"
                }
              ],
              "equipment": [],
              "conditions": {
                "temperature": null,
                "temp_unit": null,
                "duration": null,
                "time_unit": null,
                "pressure": null,
                "pressure_unit": null,
                "atmosphere": null,
                "stirring": null,
                "stirring_speed": null,
                "ph": null
              }
            },
            {
              "step_number": 3,
              "action": "add",
              "description": "Add thioglycolic acid to the dissolved Bi/Sb precursor solution and sonicate to obtain a homogeneous solution.",
              "materials": [
                {
                  "vendor": "Sigma Aldrich, Sweden",
                  "name": "thioglycolic acid",
                  "amount": 1.0,
                  "unit": "mL",
                  "purity": "98%"
                }
              ],
              "equipment": [
                {
                  "name": "sonicator",
                  "instrument_vendor": null,
                  "settings": null
                }
              ],
              "conditions": {
                "temperature": null,
                "temp_unit": null,
                "duration": null,
                "time_unit": null,
                "pressure": null,
                "pressure_unit": null,
                "atmosphere": null,
                "stirring": null,
                "stirring_speed": null,
                "ph": null
              }
            },
            {
              "step_number": 4,
              "action": "mix",
              "description": "Mix the prepared Te-TOP complex solution and the Bi/Sb-EG solution.",
              "materials": [],
              "equipment": [],
              "conditions": {
                "temperature": null,
                "temp_unit": null,
                "duration": null,
                "time_unit": null,
                "pressure": null,
                "pressure_unit": null,
                "atmosphere": null,
                "stirring": null,
                "stirring_speed": null,
                "ph": null
              }
            },
            {
              "step_number": 5,
              "action": "heat",
              "description": "Run the mixed solution in a microwave reactor for 2 min at 220°C under constant stirring.",
              "materials": [],
              "equipment": [
                {
                  "name": "microwave reactor",
                  "instrument_vendor": "Milestone",
                  "settings": "flexiWAVE-Milestone, 1800 Watt; equipped with multivessel high pressure rotor"
                },
                {
                  "name": "Teflon vessel",
                  "instrument_vendor": null,
                  "settings": "100 mL"
                }
              ],
              "conditions": {
                "temperature": 220.0,
                "temp_unit": "C",
                "duration": 2.0,
                "time_unit": "min",
                "pressure": null,
                "pressure_unit": null,
                "atmosphere": null,
                "stirring": true,
                "stirring_speed": null,
                "ph": null
              }
            },
            {
              "step_number": 6,
              "action": "cool",
              "description": "Cool down the product to room temperature.",
              "materials": [],
              "equipment": [],
              "conditions": {
                "temperature": null,
                "temp_unit": null,
                "duration": null,
                "time_unit": null,
                "pressure": null,
                "pressure_unit": null,
                "atmosphere": null,
                "stirring": null,
                "stirring_speed": null,
                "ph": null
              }
            },
            {
              "step_number": 7,
              "action": "centrifuge",
              "description": "Separate particles from the reaction mixture by centrifuging and washing with iso-propanol and acetone several times.",
              "materials": [
                {
                  "vendor": null,
                  "name": "iso-propanol",
                  "amount": null,
                  "unit": null,
                  "purity": null
                },
                {
                  "vendor": null,
                  "name": "acetone",
                  "amount": null,
                  "unit": null,
                  "purity": null
                }
              ],
              "equipment": [
                {
                  "name": "centrifuge",
                  "instrument_vendor": null,
                  "settings": null
                }
              ],
              "conditions": {
                "temperature": null,
                "temp_unit": null,
                "duration": null,
                "time_unit": null,
                "pressure": null,
                "pressure_unit": null,
                "atmosphere": null,
                "stirring": null,
                "stirring_speed": null,
                "ph": null
              }
            }
          ],
          "equipment": [
            {
              "name": "microwave reactor",
              "instrument_vendor": "Milestone",
              "settings": "flexiWAVE-Milestone, 1800 Watt; equipped with multivessel high pressure rotor"
            },
            {
              "name": "Teflon vessel",
              "instrument_vendor": null,
              "settings": "100 mL"
            },
            {
              "name": "sonicator",
              "instrument_vendor": null,
              "settings": null
            },
            {
              "name": "centrifuge",
              "instrument_vendor": null,
              "settings": null
            }
          ],
          "notes": "The stoichiometry of ternary compositions can easily be tuned by replacing the BiCl3 precursor with equivalent moles of SbCl3. The multivessel high pressure rotor was used for the MW synthesis work, where only four of the fifteen reactor positions were more than enough to prepare large quantity (>8 g) of the desired materials in a single run."
        },
        "evaluations": [
          {
            "judge_llm": "claude-sonnet-4.6",
            "evaluation": {
              "reasoning": "The extracted ontology for Bi1.8Sb0.2Te3 synthesis captures the microwave-assisted polyol synthesis procedure described in the source text with high fidelity. The extraction correctly identifies the target compound, synthesis method, starting materials with their vendors, purities, and amounts (where specified), and the sequential process steps. The SPS consolidation step is not included in the extraction, which is a notable omission since the paper describes it as an integral part of the processing workflow. However, the extraction focuses on the synthesis (nanopowder production) rather than the consolidation step, which could be considered a separate process. The starting materials list is comprehensive, including all reagents mentioned. The process steps follow a logical sequence from precursor preparation through MW reaction to product isolation. Equipment is well-identified with vendor information where available. Conditions such as temperature (220°C), duration (90s for Te precursor, 2 min for MW reaction), and stirring are correctly captured. The SbCl3 amount is correctly left null since the paper does not specify a discrete amount for the Bi1.8Sb0.2Te3 composition specifically (it states to replace BiCl3 with equivalent moles). Similarly, TOP amount (10 mL) is available in the source but was left null in the extraction — this is a minor omission. Overall, the extraction is thorough and scientifically accurate.",
              "scores": {
                "structural_completeness_score": 4.0,
                "structural_completeness_reasoning": "The extraction captures all major synthesis components: starting materials (7 reagents with vendor, purity, and amounts where stated), 7 sequential process steps, equipment list, and synthesis conditions. The SPS consolidation step is absent from the extraction, which is a meaningful omission since the paper describes it as part of the overall processing workflow for the target material. The characterization steps (XRD, SEM, XPS, zeta potential) are appropriately excluded as they are not synthesis steps. The TOP amount (10 mL) is stated in the source but left null in the extraction. The notes field captures important contextual information about scalability and stoichiometry tuning. Overall structural coverage is good but the SPS consolidation process is missing.",
                "material_extraction_score": 4.5,
                "material_extraction_reasoning": "All seven starting materials are correctly identified with accurate vendor (Sigma Aldrich, Sweden), purity values, and amounts where explicitly stated in the source. BiCl3 (1.6 g, 98%), Te powder (0.96 g, 99.8%), ethylene glycol (20 mL, 99%), thioglycolic acid (1 mL, 98%), and TBP (6 mL, 93.5%) are all correctly extracted. SbCl3 amount is correctly left null since no specific amount is given for the Bi1.8Sb0.2Te3 composition. TOP amount (10 mL) is stated in the source ('10 mL TOP') but is left null in the extraction — this is a minor but genuine omission. Washing solvents (iso-propanol and acetone) are correctly included in the centrifugation step with null amounts, which is appropriate since no amounts are specified. The graphite die/punches for SPS are not captured, but this relates to the missing SPS step.",
                "process_steps_score": 4.5,
                "process_steps_reasoning": "The 7 process steps are logically sequenced and accurately represent the synthesis workflow: (1) Te precursor preparation by MW heating, (2) dissolution of BiCl3 in EG, (3) addition of TGA and sonication, (4) mixing of the two solutions, (5) MW reaction at 220°C for 2 min, (6) cooling to room temperature, (7) centrifugation and washing. Action classifications are appropriate (heat, dissolve, add, mix, heat, cool, centrifuge). Step descriptions are accurate and informative. The cooling step correctly notes cooling to room temperature. The SPS consolidation process (heating rate 30°C/min, 400°C, 50 MPa, 1 min dwell, cooling from 400°C to 250°C while decreasing load) and subsequent polishing steps are absent. These are significant processing steps described in the paper but may be considered a separate consolidation ontology. Within the synthesis scope, the steps are well-captured.",
                "equipment_extraction_score": 4.5,
                "equipment_extraction_reasoning": "The equipment list correctly identifies the microwave reactor (flexiWAVE-Milestone, 1800 W, with multivessel high pressure rotor), 100 mL Teflon vessel, sonicator, and centrifuge. The microwave reactor is correctly attributed to Milestone with detailed settings. The Teflon vessel size (100 mL) is correctly noted. The sonicator and centrifuge are correctly included with null vendor/settings since these are not specified in the source. Equipment for SPS (graphite cylinders, 15 mm inner diameter, graphite punches) is absent, consistent with the missing SPS step. Characterization equipment (PANalytical X'Pert PRO, FEI Nova 200 SEM, PREVAC 426 XPS, Zetasizer Nano ZS90, ZEM-ULVAC M8, LFA 1000 Linseis, Netzsch-DSC 404) is appropriately excluded as it pertains to characterization rather than synthesis.",
                "conditions_extraction_score": 4.5,
                "conditions_extraction_reasoning": "Key synthesis conditions are accurately captured: Te precursor preparation at 220°C for 90 s with stirring (Step 1), and MW reaction at 220°C for 2 min with stirring (Step 5). The Teflon vessel (100 mL) is noted in equipment. Stirring is correctly flagged as true for both heated steps. Pressure, atmosphere, and stirring speed are correctly left null as they are not specified in the source for these steps. The SPS conditions (400°C, 30°C/min heating rate, 50 MPa, 1 min dwell, cooling from 400°C to 250°C) are absent due to the missing SPS step. The thermal range for transport measurements (298-523 K) is appropriately not included as it is a characterization condition. The conditions captured are accurate and complete for the synthesis steps included.",
                "semantic_accuracy_score": 4.5,
                "semantic_accuracy_reasoning": "The scientific meaning of the synthesis procedure is faithfully preserved. The polyol synthesis mechanism (EG as reducing agent, TOP/TBP as Te complexing agent, TGA as directing agent) is correctly represented in the step descriptions. The target compound Bi1.8Sb0.2Te3 is correctly identified as a ternary composition. The synthesis method is correctly classified as 'microwave-assisted'. The note about stoichiometry tuning by replacing BiCl3 with equivalent moles of SbCl3 is accurately captured. The compound type 'nanomaterials' is appropriate given the nanoplatelet morphology described. The description of Step 1 correctly notes that either TBP or TOP can be used. The washing solvents (iso-propanol and acetone) are correctly identified. No significant semantic errors or misinterpretations are present.",
                "format_compliance_score": 5.0,
                "format_compliance_reasoning": "The extracted JSON adheres well to the GeneralSynthesisOntology schema. All required fields are present: target_compound, target_compound_type, synthesis_method, starting_materials (with vendor, name, amount, unit, purity), steps (with step_number, action, description, materials, equipment, conditions), equipment (with name, instrument_vendor, settings), and notes. Data types are correct throughout: amounts are numeric (float/null), temperatures are numeric, durations are numeric, boolean values used for stirring. Null values are appropriately used for missing information rather than empty strings or placeholder values. The conditions sub-object consistently includes all required fields (temperature, temp_unit, duration, time_unit, pressure, pressure_unit, atmosphere, stirring, stirring_speed, ph). The equipment sub-objects consistently include name, instrument_vendor, and settings. The schema is followed consistently across all steps.",
                "overall_score": 4.5,
