Repository: LeMaterial/lematerial-llm-synthesis

<div align="center">

# LeMat-Synth

**An open-source multi-modal toolbox for extracting structured synthesis procedures
and performance data from materials science literature — at scale.**
[Documentation](https://lematerial.github.io/lematerial-llm-synthesis/) ·
[Quickstart](https://lematerial.github.io/lematerial-llm-synthesis/getting-started/quickstart/) ·
[Tutorials](https://lematerial.github.io/lematerial-llm-synthesis/tutorials/) ·
[Dataset](https://huggingface.co/datasets/LeMaterial/LeMat-Synth) ·
[Paper](https://arxiv.org/abs/2510.26824)

</div>
Give LeMat-Synth a paper — PDF or text — and it returns machine-readable science:

File: annotations/0307fa0472a682ab559ac343038ed0cfeb8fe815/result.json (part 16 of 18)
[
                "overall_reasoning": "The extraction of the Bi1.8Sb0.2Te3 synthesis ontology is of high quality, accurately capturing the microwave-assisted polyol synthesis procedure from the source text. Strengths include: comprehensive starting materials list with correct vendors, purities, and amounts; logically sequenced process steps with appropriate action classifications; accurate conditions extraction (temperature, duration, stirring); correct equipment identification with vendor and settings; and faithful semantic preservation of the synthesis mechanism. The primary weakness is the absence of the SPS consolidation step, which is an integral part of the processing workflow described in the paper. Minor omissions include the TOP amount (10 mL, stated in source) and the SPS-related equipment and conditions. The format compliance is excellent with consistent schema adherence throughout. Overall, this is a high-quality extraction that captures the essential synthesis information with good accuracy and completeness for the nanopowder synthesis phase, with the main gap being the consolidation/sintering process."
              },
              "confidence_level": "high",
              "missing_information": [
                "SPS consolidation process steps (sintering temperature 400°C, heating rate 30°C/min, dwell time 1 min, pressure 50 MPa, cooling protocol)",
                "Graphite die equipment (15 mm inner diameter graphite cylinders with graphite punches) used in SPS",
                "TOP amount (10 mL) when used as alternative to TBP",
                "Polishing step after SPS to achieve 1 μm surface roughness",
                "Yield information (>8 g per batch, ~2 g per vessel) not captured in structured fields"
              ],
              "extraction_errors": [
                "TOP (tri-octyl phosphine) amount of 10 mL is stated in the source ('heating a mixture of 0.96 g of Te in 6 mL TBP (or 10 mL TOP)') but left null in the extraction",
                "SPS consolidation step is absent: temperature 400°C, heating rate 30°C/min, 1 min dwell time, 50 MPa pressure, cooling from 400°C to 250°C while decreasing load from 50 MPa to 0 MPa",
                "Polishing step (3 steps to 1 μm roughness) after SPS is not captured"
              ],
              "improvement_suggestions": [
                "Include the SPS consolidation as additional process steps (steps 8-10) covering heating, pressing, and cooling protocols with their specific conditions",
                "Add the TOP amount (10 mL) as an alternative amount for tri-octyl phosphine, possibly using a note or alternative amount field",
                "Include graphite die/punch equipment in the equipment list for completeness of the processing workflow",
                "Add a polishing step with the 1 μm roughness target as a condition",
                "Consider adding yield information (>8 g per batch) as a synthesis note or dedicated field",
                "The cooling step (Step 6) could specify 'room temperature' as the target temperature condition"
              ]
            },
            "overall_score": 4.5
          },
          {
            "judge_llm": "gemini-3-flash",
            "evaluation": {
              "reasoning": "The extraction is highly accurate and captures the specific nuances of the microwave-assisted polyol synthesis for the target material Bi1.8Sb0.2Te3. It correctly identifies the two-part precursor preparation (Te-complex and Bi/Sb-EG solution) and the subsequent microwave reaction. The mapping of materials to specific steps is precise, and the use of the 'notes' field to explain the stoichiometric tuning for ternary compositions is an excellent way to handle the variability described in the text.",
              "scores": {
                "structural_completeness_score": 5.0,
                "structural_completeness_reasoning": "The extraction captures all major components: starting materials, sequential process steps, equipment, and reaction conditions. It correctly includes the post-synthesis washing and separation steps.",
                "material_extraction_score": 5.0,
                "material_extraction_reasoning": "All reagents (BiCl3, SbCl3, Te, EG, TGA, TBP, TOP) are identified with correct vendors, purities, and amounts where specified. The system correctly left SbCl3 amount as null because the text specifies it is 'equivalent moles' rather than a fixed mass for the general procedure.",
                "process_steps_score": 5.0,
                "process_steps_reasoning": "The steps follow the logical experimental flow: Te-precursor prep, Bi-precursor prep, addition of directing agent, mixing, microwave heating, cooling, and purification. Action classifications (heat, dissolve, add, mix, centrifuge) are accurate.",
                "equipment_extraction_score": 5.0,
                "equipment_extraction_reasoning": "The microwave reactor (Milestone flexiWAVE), Teflon vessels, sonicator, and centrifuge are all correctly identified and listed in both the global equipment list and the relevant steps.",
                "conditions_extraction_score": 5.0,
                "conditions_extraction_reasoning": "Numerical values for temperature (220 C) and duration (90 s and 2 min) are accurately extracted. Stirring is correctly identified as 'true' based on the text 'under constant stirring'.",
                "semantic_accuracy_score": 5.0,
                "semantic_accuracy_reasoning": "The extraction maintains the scientific meaning of the polyol process. It correctly associates the microwave settings with the heating steps and understands the role of TGA as an additive.",
                "format_compliance_score": 5.0,
                "format_compliance_reasoning": "The output is a valid JSON that strictly adheres to the GeneralSynthesisOntology schema, using correct data types for all fields.",
                "overall_score": 5.0,
                "overall_reasoning": "This is an exceptional extraction. It successfully navigates a complex synthesis description that covers a range of compositions (x=0 to 2) by focusing on the general procedure while noting the specific stoichiometric adjustments. The data is clean, well-structured, and technically sound."
              },
              "confidence_level": "high",
              "missing_information": [],
              "extraction_errors": [],
              "improvement_suggestions": []
            },
            "overall_score": 5.0
          },
          {
            "judge_llm": "qwen3.5-397b-a17b",
            "evaluation": {
              "reasoning": "The extracted ontology demonstrates strong fidelity to the source text for the microwave-assisted synthesis of Bi₁.₈Sb₀.₂Te₃ nanopowders. All seven synthesis steps are correctly sequenced with accurate temperature (220°C), duration (90s for Te precursor, 2min for main reaction), and equipment specifications (flexiWAVE-Milestone, 1800W). Starting materials are properly captured with vendor information (Sigma Aldrich, Sweden) and purities. The extraction correctly leaves SbCl₃ amount as null since the source only provides the substitution principle without explicit quantities for ternary compositions. However, the SPS consolidation process (400°C, 50 MPa, 1 min dwell) described in Section 2.2 is not captured, which represents a notable gap for complete materials processing documentation. The extraction avoids hallucination and maintains semantic accuracy throughout.",
              "scores": {
                "structural_completeness_score": 4.0,
                "structural_completeness_reasoning": "The extraction captures the core nanopowder synthesis workflow comprehensively with all seven steps properly structured. Starting materials, equipment, and conditions are well-organized. However, the SPS consolidation process from Section 2.2 is entirely missing, which is a significant portion of the materials processing described in the paper. For a complete synthesis ontology that includes pellet formation for property evaluation, this represents a notable gap. The structure itself follows the schema correctly with appropriate nesting of materials, equipment, and conditions within each step.",
                "material_extraction_score": 4.5,
                "material_extraction_reasoning": "Starting materials are accurately extracted with correct names, amounts, units, purities, and vendor information matching the source text. BiCl₃ (1.6g, 98%), Te powder (0.96g, 99.8%), ethylene glycol (20mL, 99%), TGA (1mL, 98%), TBP (6mL, 93.5%), and TOP (90%) are all correctly captured. SbCl₃ amount is appropriately null since the source only states equivalent moles substitution without explicit quantities for ternary compositions. Washing solvents (iso-propanol, acetone) are correctly identified without vendor info as per source. Minor deduction for not capturing the molar substitution relationship more explicitly.",
                "process_steps_score": 4.5,
                "process_steps_reasoning": "All seven synthesis steps for nanopowder preparation are correctly sequenced with appropriate action classifications (heat, dissolve, add, mix, heat, cool, centrifuge). Step descriptions accurately reflect the source text. Temperature (220°C), durations (90s, 2min), and stirring conditions are properly captured. The steps logically flow from precursor preparation through reaction to purification. Deduction only for missing SPS consolidation steps which would add 3-4 additional steps for the complete materials processing workflow described in the paper.",
                "equipment_extraction_score": 4.5,
                "equipment_extraction_reasoning": "Key equipment is accurately identified: microwave reactor (flexiWAVE-Milestone, 1800 Watt, Milestone vendor), Teflon vessel (100mL), sonicator, and centrifuge. The multivessel high pressure rotor is mentioned in notes. Equipment that lacks vendor specification in the source (sonicator, centrifuge) correctly shows null values. SPS equipment (graphite cylinders, 15mm inner diameter, punches) from Section 2.2 is not captured, which would be important for complete processing documentation. Overall equipment extraction is accurate for what is included.",
                "conditions_extraction_score": 4.5,
                "conditions_extraction_reasoning": "Synthesis conditions are accurately captured: Te precursor heating at 220°C for 90s, main reaction at 220°C for 2min, constant stirring noted where specified. Temperature units (C) and time units (s, min) are consistent. Null values for pressure and atmosphere are correct since these are not specified in the source for MW synthesis. SPS conditions (400°C, 30°C/min heating rate, 50 MPa, 1 min dwell, cooling profile) from Section 2.2 are missing entirely, which represents the main gap in conditions extraction.",
                "semantic_accuracy_score": 5.0,
                "semantic_accuracy_reasoning": "The extraction faithfully preserves the scientific meaning without misinterpretation or hallucination. The distinction between TBP and TOP alternatives is correctly captured. The substitution principle for ternary compositions is noted. Action verbs accurately reflect the experimental procedures (heat, dissolve, add, mix, cool, centrifuge). No information is invented or misrepresented. The extraction correctly distinguishes between specified and unspecified parameters using null values appropriately.",
                "format_compliance_score": 5.0,
                "format_compliance_reasoning": "The extracted JSON fully complies with the GeneralSynthesisOntology schema. All required fields are present with correct data types. Nested structures for materials, equipment, and conditions within steps are properly formatted. Units are consistently specified where values exist. Null values are used appropriately for unspecified information. The structure supports downstream processing and database integration.",
                "overall_score": 4.6,
                "overall_reasoning": "This is a high-quality extraction that accurately captures the microwave-assisted nanopowder synthesis procedure with excellent semantic fidelity and format compliance. All seven synthesis steps are correctly sequenced with accurate conditions, materials, and equipment. The extraction appropriately uses null values where the source lacks specificity (e.g., SbCl₃ amounts for ternary compositions). The primary limitation is the complete absence of SPS consolidation parameters from Section 2.2, which are critical for the complete materials processing workflow and final property evaluation. For a synthesis ontology focused solely on nanopowder preparation, this extraction would be nearly complete. For comprehensive materials processing documentation including pellet formation, the SPS steps should be included. Scores reflect strong performance in material extraction (4.5), process steps (4.5), equipment (4.5), and conditions (4.5) for the captured synthesis portion, with perfect semantic accuracy (5.0) and format compliance (5.0). Structural completeness (4.0) is reduced due to missing SPS processing."
              },
              "confidence_level": "high",
              "missing_information": [
                "SPS sintering temperature (400°C), pressure (50 MPa), heating rate (30°C/min), and dwell time (1 min)",
                "Graphite die dimensions (15mm inner diameter) for SPS",
                "Number of reaction vessels used in parallel (4 out of 15 positions)",
                "Cooling profile from 400°C to 250°C during SPS with pressure decrease"
              ],
              "extraction_errors": [
                "SPS consolidation parameters (temperature, pressure, dwell time) from Section 2.2 are not included in the extraction",
                "SbCl₃ amount is null for Bi₁.₈Sb₀.₂Te₃ target - while technically correct per source, the molar equivalence principle could be noted more explicitly"
              ],
              "improvement_suggestions": [
                "Include SPS consolidation as additional process steps since pellet formation is critical for the reported TE properties",
                "Add a note field explaining the molar substitution ratio for SbCl₃ relative to BiCl₃ for ternary compositions",
                "Consider capturing the 4 parallel reaction vessels detail which explains the >8g batch yield",
                "Include washing solvent amounts if inferable from typical centrifugation protocols"
              ]
            },
            "overall_score": 4.6
          },
          {
            "judge_llm": "deepseek-v3.2",
            "evaluation": {
              "reasoning": "The extraction demonstrates a strong understanding of the core synthesis procedure for Bi1.8Sb0.2Te3 via microwave-assisted polyol synthesis. It correctly identifies the main steps, materials with their quantities and vendors, and key equipment. The structured format is largely compliant with the expected ontology. However, there are notable issues: the target compound is incorrectly specified as 'Bi1.8Sb0.2Te3' in the ontology, while the source text and target_material context indicate the synthesis is a general method for the Bi2-xSbxTe3 series, with the specific composition tuned by precursor ratios. The extraction also contains a significant hallucination regarding the amount of SbCl3 for the specific target material, and some process steps are over-specified or contain minor inaccuracies in material assignments. The principle of not penalizing for absent information (e.g., vendor for washing solvents) is correctly applied in several areas.",
              "scores": {
                "structural_completeness_score": 4.5,
                "structural_completeness_reasoning": "The extraction captures nearly all major synthesis components from the source text: the list of starting materials, the sequence of process steps (precursor preparation, mixing, reaction, workup), the key equipment (microwave reactor, Teflon vessel, sonicator, centrifuge), and critical conditions (temperature, time, stirring). It also includes relevant notes on scalability and composition tuning. A minor omission is the explicit mention of the 'multivessel high pressure rotor' as a distinct piece of equipment within the reactor system, though it is noted in the settings and notes.",
                "material_extraction_score": 3.5,
                "material_extraction_reasoning": "Accuracy is mixed. Positives: Correct extraction of most material names, amounts (BiCl3: 1.6 g, Te: 0.96 g, EG: 20 mL, TGA: 1 mL, TBP: 6 mL), units, purities, and vendors from the 'Materials and Methods' section. Correct handling of absent information (null amounts for washing solvents). Negatives: 1) Major Hallucination/Error: The extraction lists SbCl3 in starting_materials with a null amount but 99.95% purity. For the specific target material Bi1.8Sb0.2Te3, the source text does not state an amount for SbCl3; it states the stoichiometry is tuned by replacing BiCl3 with 'equivalent moles' of SbCl3. The extractor should not have assigned any amount, but the presence of the entry with a null amount is a minor misrepresentation of the source's general description. A more significant error is that in step 2, the description says 'Dissolve BiCl3 (and SbCl3 for ternary compositions)' but the `materials` list for that step only includes BiCl3 and EG, omitting SbCl3 entirely for the ternary case, which is an inconsistency. 2) The extraction lists both TBP and TOP in starting_materials, but the source indicates an alternative (TBP *or* TOP). The procedure described uses TBP (6 mL). Having TOP with null values is slightly misleading but not entirely incorrect as it's mentioned.",
                "process_steps_score": 4.0,
                "process_steps_reasoning": "The step sequence and action classifications (heat, dissolve, add, mix, heat, cool, centrifuge) are logically sound and accurately reflect the procedure described. The descriptions are generally good. Points are deducted for: 1) Step 1 description mentions 'TOP' but the materials listed are for TBP, creating a slight mismatch. The source says 'TBP (or TOP)'. 2) Step 4 ('Mix') is arguably implied but not explicitly described as a separate step in the source text; the text says the two solutions 'were mixed and added to a 100 mL Teflon vessel'. Creating a distinct 'mix' step is a reasonable interpretation but slightly over-segments the procedure. 3) Step 2's material list, as noted, is incomplete for the ternary composition case.",
                "equipment_extraction_score": 4.5,
                "equipment_extraction_reasoning": "Equipment is accurately identified: 'microwave reactor' with correct vendor (Milestone) and model details ('flexiWAVE-Milestone, 1800 Watt'), 'Teflon vessel' with volume, 'sonicator', and 'centrifuge'. The 'multivessel high pressure rotor' is correctly mentioned in the reactor settings and notes. No equipment stated in the source is missing. Vendor information for the sonicator and centrifuge is correctly left null as it is not provided.",
                "conditions_extraction_score": 4.5,
                "conditions_extraction_reasoning": "Key conditions are accurately extracted: Step 1 temperature (220°C) and duration (90 s) with stirring (true). Step 5 temperature (220°C), dwell time (2 min), and stirring (true). The units are correct. Conditions correctly left null where unspecified (e.g., pressure, atmosphere, pH, stirring speed for most steps). The only minor issue is that Step 1's duration is given as 90.0 with unit 's' (seconds), but the source says 'about 90 s'. The extraction's precision is acceptable.",
                "semantic_accuracy_score": 3.0,
                "semantic_accuracy_reasoning": "This is the weakest area due to a critical misrepresentation of scope. The extraction presents the ontology as specific to 'Bi1.8Sb0.2Te3', but the source text describes a general synthesis method for the Bi2-xSbxTe3 series (x: 0-2). The `target_compound` field is therefore semantically inaccurate; it should reflect the general method or a placeholder. The notes correctly mention composition tuning, but the top-level field is wrong. Furthermore, the inclusion of SbCl3 with a null amount in the starting_materials, while the text discusses it as a replacement for BiCl3 for tuning, creates ambiguity about whether this is a procedure for a binary or ternary compound. The scientific meaning of a tunable, scalable microwave synthesis is not fully preserved in the structured format's framing.",
                "format_compliance_score": 5.0,
                "format_compliance_reasoning": "The JSON structure perfectly adheres to the expected GeneralSynthesisOntology schema. All required fields (target_compound, synthesis_method, starting_materials, steps, equipment, notes) are present and populated with the correct data types (strings, numbers, arrays, objects, null values). Nested structures for materials, equipment, and conditions follow the defined format. There are no formatting errors.",
                "overall_score": 4.1,
                "overall_reasoning": "The extraction is technically proficient and structurally sound, achieving high scores in format compliance, equipment, conditions, and structural completeness. Its major flaw is a lack of semantic accuracy regarding the scope of the synthesis method, incorrectly specifying a single compound (Bi1.8Sb0.2Te3) instead of representing the general series. This, coupled with the inconsistent handling of SbCl3 amounts and step materials, lowers the material extraction and semantic accuracy scores. The system correctly avoids hallucinating details not in the source (e.g., vendor for sonicator, specific washing volumes) but stumbles on interpreting a tunable composition. Overall, it is a good but not excellent extraction due to these interpretative inaccuracies."
              },
              "confidence_level": "high",
              "missing_information": [
                "The `target_compound_type` is listed as 'nanomaterials', but a more precise descriptor like 'thermoelectric nanoplatelets' or 'chalcogenide nanomaterials' could be inferred from the context.",
                "The consolidation (spark plasma sintering) process described later in the paper is not included in the extraction, as the evaluation focuses on the synthesis ontology. This is not an error for this task."
              ],
              "extraction_errors": [
                "The `target_compound` is incorrectly specified as 'Bi1.8Sb0.2Te3'. The source describes a general method for the Bi2-xSbxTe3 series, not a procedure exclusive to one composition.",
                "Inconsistent handling of SbCl3: It is listed in `starting_materials` with a null amount, but for the ternary composition Bi1.8Sb0.2Te3, the source does not provide a specific amount, only stating 'equivalent moles'. Furthermore, step 2's `materials` list omits SbCl3, contradicting the step description which includes it for ternary compositions.",
                "Step 1 description mentions 'TOP' but the associated materials list specifies 'tri-butyl phosphine' (TBP), creating a minor mismatch with the source's 'TBP (or TOP)' language."
              ],
              "improvement_suggestions": [
                "For synthesis methods describing a tunable composition series, consider setting `target_compound` to a general formula (e.g., 'Bi2-xSbxTe3') or using a placeholder, and use the `notes` field or a dedicated `composition_range` field to specify tunability.",
                "When a material is used conditionally (e.g., SbCl3 for ternary compositions), structure the ontology to reflect this optionality more clearly, perhaps with a 'role' or 'condition' field, rather than including it with null values in a mandatory list.",
                "Ensure step descriptions and associated material lists are perfectly aligned. If a step description mentions an alternative reagent (TOP/TBP), the materials list should reflect the specific one used in the described procedure or note the alternative."
              ]
            },
            "overall_score": 4.1
          }
        ]
      },
      {
        "material": "Bi0.5Sb1.5Te3",
        "synthesis": {
          "target_compound": "Bi0.5Sb1.5Te3",
          "target_compound_type": "nanomaterials",
          "synthesis_method": "microwave-assisted",
          "starting_materials": [
            {
              "vendor": "Sigma Aldrich, Sweden",
              "name": "BiCl3",
              "amount": null,
              "unit": null,
              "purity": "98%"
            },
            {
              "vendor": "Sigma Aldrich, Sweden",
              "name": "SbCl3",
              "amount": null,
              "unit": null,
              "purity": "99.95%"
            },
            {
              "vendor": "Sigma Aldrich, Sweden",
              "name": "Te powder",
              "amount": 0.96,
              "unit": "g",
              "purity": "99.8%"
            },
            {
              "vendor": "Sigma Aldrich, Sweden",
              "name": "ethylene glycol (EG)",
              "amount": 20.0,
              "unit": "mL",
              "purity": "99%"
            },
            {
              "vendor": "Sigma Aldrich, Sweden",
              "name": "thioglycolic acid (TGA)",
              "amount": 1.0,
              "unit": "mL",
              "purity": "98%"
            },
            {
              "vendor": "Sigma Aldrich, Sweden",
              "name": "tri-butyl phosphine (TBP) or tri-octyl phosphine (TOP)",
              "amount": null,
              "unit": null,
              "purity": "TBP: 93.5%, TOP: 90%"
            }
          ],
          "steps": [
            {
              "step_number": 1,
              "action": "heat",
              "description": "Prepare Te precursor solution by heating a mixture of Te powder with TBP (or TOP) under microwave field.",
              "materials": [
                {
                  "vendor": "Sigma Aldrich, Sweden",
                  "name": "Te powder",
                  "amount": 0.96,
                  "unit": "g",
                  "purity": "99.8%"
                },
                {
                  "vendor": "Sigma Aldrich, Sweden",
                  "name": "tri-butyl phosphine (TBP) or tri-octyl phosphine (TOP)",
                  "amount": null,
                  "unit": null,
                  "purity": "TBP: 93.5%, TOP: 90%"
                }
              ],
              "equipment": [
                {
                  "name": "microwave reactor",
                  "instrument_vendor": "Milestone",
                  "settings": "flexiWAVE, 1800 Watt"
                }
              ],
              "conditions": {
                "temperature": 220.0,
                "temp_unit": "C",
                "duration": 90.0,
                "time_unit": "s",
                "pressure": null,
                "pressure_unit": null,
                "atmosphere": null,
                "stirring": true,
                "stirring_speed": null,
                "ph": null
              }
            },
            {
              "step_number": 2,
              "action": "dissolve",
              "description": "Dissolve BiCl3 and SbCl3 in ethylene glycol to prepare Bi/Sb precursor solution. For ternary compositions like Bi0.5Sb1.5Te3, replace BiCl3 with equivalent moles of SbCl3.",
              "materials": [
                {
                  "vendor": "Sigma Aldrich, Sweden",
                  "name": "BiCl3",
                  "amount": null,
                  "unit": null,
                  "purity": "98%"
                },
                {
                  "vendor": "Sigma Aldrich, Sweden",
                  "name": "SbCl3",
                  "amount": null,
                  "unit": null,
                  "purity": "99.95%"
                },
                {
                  "vendor": "Sigma Aldrich, Sweden",
                  "name": "ethylene glycol (EG)",
                  "amount": 20.0,
                  "unit": "mL",
                  "purity": "99%"
                }
              ],
              "equipment": [],
              "conditions": {
                "temperature": null,
                "temp_unit": null,
                "duration": null,
                "time_unit": null,
                "pressure": null,
                "pressure_unit": null,
                "atmosphere": null,
                "stirring": null,
                "stirring_speed": null,
                "ph": null
              }
            },
            {
              "step_number": 3,
              "action": "add",
              "description": "Add thioglycolic acid (TGA) as a directing agent to the dissolved Bi/Sb precursor solution and sonicate to obtain a homogeneous solution.",
              "materials": [
                {
                  "vendor": "Sigma Aldrich, Sweden",
                  "name": "thioglycolic acid (TGA)",
                  "amount": 1.0,
                  "unit": "mL",
                  "purity": "98%"
                }
              ],
              "equipment": [
                {
                  "name": "sonicator",
                  "instrument_vendor": null,
                  "settings": null
                }
              ],
              "conditions": {
                "temperature": null,
                "temp_unit": null,
                "duration": null,
                "time_unit": null,
                "pressure": null,
                "pressure_unit": null,
                "atmosphere": null,
                "stirring": null,
                "stirring_speed": null,
                "ph": null
              }
            },
            {
              "step_number": 4,
              "action": "mix",
              "description": "Mix the prepared Te-TOP complex solution and the Bi/Sb-EG solution, then add to a 100 mL Teflon vessel.",
              "materials": [],
              "equipment": [
                {
                  "name": "Teflon vessel",
                  "instrument_vendor": null,
                  "settings": "100 mL"
                }
              ],
              "conditions": {
                "temperature": null,
                "temp_unit": null,
                "duration": null,
                "time_unit": null,
                "pressure": null,
                "pressure_unit": null,
                "atmosphere": null,
                "stirring": null,
                "stirring_speed": null,
                "ph": null
              }
            },
            {
              "step_number": 5,
              "action": "heat",
              "description": "Run the mixture in the microwave reactor for 2 minutes at 220°C under constant stirring to form Bi0.5Sb1.5Te3 nanoplatelets.",
              "materials": [],
              "equipment": [
                {
                  "name": "microwave reactor",
                  "instrument_vendor": "Milestone",
                  "settings": "flexiWAVE, 1800 Watt, multivessel high pressure rotor"
                }
              ],
              "conditions": {
                "temperature": 220.0,
                "temp_unit": "C",
                "duration": 2.0,
                "time_unit": "min",
                "pressure": null,
                "pressure_unit": null,
                "atmosphere": null,
                "stirring": true,
                "stirring_speed": null,
                "ph": null
              }
            },
            {
              "step_number": 6,
              "action": "cool",
              "description": "Cool down the product to room temperature.",
              "materials": [],
              "equipment": [],
              "conditions": {
                "temperature": null,
                "temp_unit": null,
                "duration": null,
                "time_unit": null,
                "pressure": null,
                "pressure_unit": null,
                "atmosphere": null,
                "stirring": null,
                "stirring_speed": null,
                "ph": null
              }
            },
            {
              "step_number": 7,
              "action": "centrifuge",
              "description": "Separate the dark powder product from the solvent by centrifuging and washing with iso-propanol and acetone several times.",
              "materials": [
                {
                  "vendor": null,
                  "name": "iso-propanol",
                  "amount": null,
                  "unit": null,
                  "purity": null
                },
                {
                  "vendor": null,
                  "name": "acetone",
                  "amount": null,
                  "unit": null,
                  "purity": null
                }
              ],
              "equipment": [
                {
                  "name": "centrifuge",
                  "instrument_vendor": null,
                  "settings": null
                }
              ],
              "conditions": {
                "temperature": null,
                "temp_unit": null,
                "duration": null,
                "time_unit": null,
                "pressure": null,
                "pressure_unit": null,
                "atmosphere": null,
                "stirring": null,
                "stirring_speed": null,
                "ph": null
              }
            }
          ],
          "equipment": [
            {
              "name": "microwave reactor",
              "instrument_vendor": "Milestone",
              "settings": "flexiWAVE, 1800 Watt, equipped with multivessel high pressure rotor"
            },
            {
              "name": "Teflon vessel",
              "instrument_vendor": null,
              "settings": "100 mL"
            },
            {
              "name": "sonicator",
              "instrument_vendor": null,
              "settings": null
            },
            {
              "name": "centrifuge",
              "instrument_vendor": null,
              "settings": null
            }
          ],
          "notes": "The synthesis yields about 2 g per vessel, and using four vessels in a single run can produce >8 g of material. The stoichiometry of ternary compositions is tuned by replacing BiCl3 with equivalent moles of SbCl3. The method is rapid, energy-effective, and scalable."
        },
        "evaluations": [
          {
            "judge_llm": "claude-sonnet-4.6",
            "evaluation": {
              "reasoning": "The extracted ontology for Bi0.5Sb1.5Te3 synthesis captures the core microwave-assisted polyol synthesis procedure described in the source text. The extraction correctly identifies the target compound, synthesis method, starting materials with vendors and purities, and the sequential process steps. The extraction is generally faithful to the source, though there are some nuances worth examining: (1) The amounts for BiCl3 and SbCl3 are left null, which is partially correct since the paper gives 1.6 g for BiCl3 in the binary case but does not explicitly state the amounts for the ternary Bi0.5Sb1.5Te3 composition specifically; (2) TBP/TOP amounts are given in the source (6 mL TBP or 10 mL TOP) but are left null in the extraction; (3) The SPS consolidation step is entirely absent from the extraction, which is a significant omission since the paper describes it as part of the processing workflow; (4) The equipment list is reasonably complete for the synthesis portion. Overall, the extraction is solid for the solution synthesis phase but misses the consolidation/sintering step entirely.",
              "scores": {
                "structural_completeness_score": 3.5,
                "structural_completeness_reasoning": "The extraction captures the main synthesis steps (Te precursor preparation, Bi/Sb precursor dissolution, TGA addition, mixing, MW reaction, cooling, centrifugation/washing) in a logical sequence. However, the SPS consolidation step is entirely absent, which is a notable gap since the paper explicitly describes SPS as part of the processing workflow for Bi0.5Sb1.5Te3 (400°C, 30°C/min heating rate, 1 min dwell, 50 MPa pressure). The polishing step post-SPS is also missing. The synthesis portion itself is well-covered with 7 steps that align with the described procedure. The notes field helpfully captures yield information.",
                "material_extraction_score": 3.5,
                "material_extraction_reasoning": "Most starting materials are correctly identified with vendor (Sigma Aldrich, Sweden) and purity information. Te powder (0.96 g), EG (20 mL), and TGA (1 mL) amounts are correctly extracted. However, TBP (6 mL) and TOP (10 mL) volumes are stated in the source but left null in the extraction — this is a genuine omission. BiCl3 amount (1.6 g) is stated in the source for the general procedure but left null, which is somewhat defensible since the ternary composition requires adjusted stoichiometry not explicitly quantified in the text. The washing solvents (iso-propanol, acetone) are correctly included without amounts (none given in source). The SPS-related materials (graphite cylinders, punches) are not captured, but these are equipment rather than reagents. The combined TBP/TOP entry as a single material is slightly awkward but acceptable given the source presents them as alternatives.",
                "process_steps_score": 3.5,
                "process_steps_reasoning": "The 7 synthesis steps are logically ordered and correctly classified with appropriate action verbs (heat, dissolve, add, mix, heat, cool, centrifuge). Step descriptions are accurate and informative. The step for TGA addition correctly notes sonication. The MW reaction step correctly captures 220°C and 2 min dwell time. However, the SPS consolidation process (which includes heating to 400°C at 30°C/min, 1 min dwell, 50 MPa pressure, cooling from 400°C to 250°C while decreasing load from 50 MPa to 0 MPa) is entirely absent. The polishing step (3-step polishing to 1 μm roughness) is also missing. These are explicitly described processing steps in the source text for the target material.",
                "equipment_extraction_score": 4.0,
                "equipment_extraction_reasoning": "The equipment list correctly identifies the microwave reactor (Milestone flexiWAVE, 1800 W, multivessel high pressure rotor), Teflon vessel (100 mL), sonicator, and centrifuge. The microwave reactor details are well-captured including vendor and power rating. The sonicator and centrifuge lack vendor/model information, but none is provided in the source, so this is correct behavior. Missing from the equipment list is the SPS apparatus (spark plasma sintering with 15 mm inner diameter graphite cylinders and graphite punches), which is explicitly named in the source. Characterization equipment (PANalytical X'Pert PRO, FEI Nova 200 SEM, PREVAC XPS system, Zetasizer Nano ZS90, ZEM-ULVAC M8, LFA 1000 Linseis, Netzsch-DSC 404) is not included, but these are characterization rather than synthesis equipment, so their absence is acceptable.",
                "conditions_extraction_score": 4.0,
