Repository: LeMaterial/lematerial-llm-synthesis

<div align="center">

# LeMat-Synth

**An open-source multi-modal toolbox for extracting structured synthesis procedures
and performance data from materials science literature — at scale.**
[Documentation](https://lematerial.github.io/lematerial-llm-synthesis/) ·
[Quickstart](https://lematerial.github.io/lematerial-llm-synthesis/getting-started/quickstart/) ·
[Tutorials](https://lematerial.github.io/lematerial-llm-synthesis/tutorials/) ·
[Dataset](https://huggingface.co/datasets/LeMaterial/LeMat-Synth) ·
[Paper](https://arxiv.org/abs/2510.26824)

</div>
Give LeMat-Synth a paper — PDF or text — and it returns machine-readable science:

File: annotations/0307fa0472a682ab559ac343038ed0cfeb8fe815/result.json (part 17 of 18)
[
                "conditions_extraction_reasoning": "Key synthesis conditions are well-captured: Te precursor preparation at 220°C for 90 s with stirring (Step 1), and the main MW reaction at 220°C for 2 min with stirring (Step 5). The null values for pressure and atmosphere in the MW steps are appropriate since these are not explicitly stated in the source for the synthesis steps. The SPS conditions (400°C, 30°C/min heating rate, 1 min dwell, 50 MPa pressure, cooling profile) are entirely absent due to the missing SPS step. The TBP/TOP volumes (6 mL and 10 mL respectively) are stated in the source but not captured in the conditions or materials. The thermal range for transport measurements (298-523 K) is not captured, but this is characterization rather than synthesis.",
                "semantic_accuracy_score": 4.5,
                "semantic_accuracy_reasoning": "The extraction faithfully preserves the scientific meaning of the synthesis procedure. The description of TGA as a 'directing agent' is accurate per the source. The mechanism description in step 2 correctly notes that for ternary compositions, BiCl3 is replaced with equivalent moles of SbCl3. The note about yield (>8 g per batch using 4 vessels) is correctly captured. The characterization of the product as 'dark powder' nanoplatelets is preserved. The synthesis method is correctly identified as 'microwave-assisted' polyol synthesis. No significant misinterpretations or hallucinations are present. The extraction correctly avoids inventing conditions or parameters not stated in the source.",
                "format_compliance_score": 4.5,
                "format_compliance_reasoning": "The JSON structure is well-formed and adheres to the GeneralSynthesisOntology schema. All required fields are present (target_compound, target_compound_type, synthesis_method, starting_materials, steps, equipment, notes). Each step contains step_number, action, description, materials, equipment, and conditions sub-fields. Conditions fields use appropriate null values when information is absent. Units are correctly specified (g, mL, C, s, min). The equipment entries follow the expected schema with name, instrument_vendor, and settings fields. The starting_materials list correctly uses vendor, name, amount, unit, and purity fields. Minor issue: the combined 'tri-butyl phosphine (TBP) or tri-octyl phosphine (TOP)' entry as a single material is slightly non-standard but understandable given the source presents them as alternatives.",
                "overall_score": 3.9,
                "overall_reasoning": "The extraction of Bi0.5Sb1.5Te3 synthesis from this microwave-assisted polyol synthesis paper is generally of good quality, capturing the essential solution synthesis workflow with correct conditions, materials, and equipment for the MW synthesis phase. The vendor and purity information for all Sigma Aldrich reagents is correctly captured. Key synthesis conditions (220°C, 90 s for Te precursor; 220°C, 2 min for main reaction) are accurately extracted. The main weaknesses are: (1) The SPS consolidation step is entirely absent despite being explicitly described in the source as part of the processing workflow for all Bi2-xSbxTe3 compositions including Bi0.5Sb1.5Te3; (2) TBP (6 mL) and TOP (10 mL) volumes stated in the source are not captured; (3) BiCl3 amount (1.6 g) is given in the source but left null. The format compliance is high, with well-structured JSON adhering to the ontology schema. Semantic accuracy is strong with no hallucinations detected. Overall, this is a competent extraction that would benefit from including the SPS processing step and capturing the missing reagent volumes."
              },
              "confidence_level": "high",
              "missing_information": [
                "SPS consolidation process steps with all parameters (temperature, heating rate, dwell time, pressure, cooling profile)",
                "TBP volume: 6 mL; TOP volume: 10 mL",
                "BiCl3 amount: 1.6 g (for reference binary composition)",
                "Polishing procedure (3 steps, 1 μm final roughness)",
                "SPS graphite die dimensions (15 mm inner diameter)"
              ],
              "extraction_errors": [
                "TBP volume (6 mL) and TOP volume (10 mL) are explicitly stated in the source but left null in the extraction",
                "BiCl3 amount (1.6 g) is stated in the source for the general procedure but left null",
                "SPS consolidation step entirely absent: 400°C sintering temperature, 30°C/min heating rate, 1 min dwell time, 50 MPa pressure, cooling from 400°C to 250°C while decreasing load from 50 MPa to 0 MPa",
                "SPS equipment (spark plasma sintering apparatus with 15 mm inner diameter graphite cylinders and graphite punches) not included in equipment list",
                "Polishing step (3-step polishing to 1 μm roughness) not captured"
              ],
              "improvement_suggestions": [
                "Add SPS consolidation as a separate process step with all parameters: temperature 400°C, heating rate 30°C/min, dwell time 1 min, pressure 50 MPa, cooling from 400°C to 250°C with simultaneous pressure release from 50 MPa to 0 MPa",
                "Capture TBP (6 mL) and TOP (10 mL) volumes in the starting materials and Step 1 materials list",
                "Include BiCl3 amount (1.6 g) with a note that stoichiometry is adjusted for ternary compositions",
                "Add SPS apparatus to equipment list with graphite cylinder specifications (15 mm inner diameter)",
                "Add polishing step as a final processing step with 1 μm roughness target",
                "Consider separating TBP and TOP into distinct material entries with their respective volumes, noting they are used as alternatives"
              ]
            },
            "overall_score": 3.9
          },
          {
            "judge_llm": "gemini-3-flash",
            "evaluation": {
              "reasoning": "The extraction is highly accurate and captures the complex microwave-assisted polyol synthesis of Bi0.5Sb1.5Te3 with high fidelity. It correctly identifies the two-part precursor preparation (Te-complex and Bi/Sb-EG) and the subsequent microwave reaction. The handling of the ternary stoichiometry (replacing BiCl3 with SbCl3) is well-captured in the step descriptions. Quantities and conditions are extracted precisely from the text.",
              "scores": {
                "structural_completeness_score": 5.0,
                "structural_completeness_reasoning": "The extraction covers all phases of the synthesis: precursor preparation, microwave reaction, cooling, and purification. It includes all materials, equipment, and conditions mentioned in the source text.",
                "material_extraction_score": 5.0,
                "material_extraction_reasoning": "Chemical names, purities, and vendors are correctly extracted. The system correctly identified the specific amounts for Te (0.96g), EG (20mL), and TGA (1mL). It appropriately left BiCl3 and SbCl3 amounts as null because the text specifies they are adjusted for stoichiometry rather than providing a single fixed mass for the ternary target.",
                "process_steps_score": 5.0,
                "process_steps_reasoning": "The sequence of steps (heating Te, dissolving Bi/Sb, adding TGA, mixing, microwave heating, cooling, and centrifuging) perfectly mirrors the experimental section of the paper.",
                "equipment_extraction_score": 5.0,
                "equipment_extraction_reasoning": "The extraction correctly identifies the Milestone flexiWAVE microwave reactor, the Teflon vessels, the sonicator, and the centrifuge, including specific power settings (1800W) and vessel volumes (100mL).",
                "conditions_extraction_score": 5.0,
                "conditions_extraction_reasoning": "All critical parameters are captured: 220°C for both the Te-precursor prep (90s) and the main reaction (2 min), along with the presence of constant stirring.",
                "semantic_accuracy_score": 5.0,
                "semantic_accuracy_reasoning": "The extraction maintains the scientific meaning, particularly the logic of the polyol method where EG acts as both solvent and reactant, and the role of TGA as a directing agent.",
                "format_compliance_score": 5.0,
                "format_compliance_reasoning": "The output is a valid JSON that strictly adheres to the provided schema, using correct data types and field structures.",
                "overall_score": 5.0,
                "overall_reasoning": "This is an excellent extraction. It successfully navigated a complex procedure involving parallel precursor preparations and specific microwave settings. It correctly handled the 'as received' chemicals and the specific stoichiometry logic for the target material Bi0.5Sb1.5Te3."
              },
              "confidence_level": "high",
              "missing_information": [],
              "extraction_errors": [],
              "improvement_suggestions": []
            },
            "overall_score": 5.0
          },
          {
            "judge_llm": "qwen3.5-397b-a17b",
            "evaluation": {
              "reasoning": "The extraction captures the core microwave-assisted synthesis procedure for Bi₀.₅Sb₁.₅Te₃ nanoplatelets with good accuracy. Chemical names, purities, and vendor information are correctly extracted. Key synthesis parameters (220°C, 2 min MW heating, 90 s Te precursor preparation) are accurately captured. However, there are notable gaps: (1) BiCl₃ and SbCl₃ amounts are marked null despite the source specifying 1.6 g for the precursor solution, (2) TBP/TOP volumes (6 mL/10 mL) are missing, (3) the entire Spark Plasma Sintering (SPS) consolidation process is absent from the extraction, which is a critical post-synthesis processing step described in Section 2.2. The extraction correctly uses null for information not present in the source (e.g., pressure, atmosphere), which is appropriate behavior. Overall, the synthesis workflow is well-structured but incomplete due to missing SPS steps and some precursor amounts.",
              "scores": {
                "structural_completeness_score": 3.5,
                "structural_completeness_reasoning": "The extraction captures the main solution synthesis workflow (7 steps) with proper organization of materials, equipment, and conditions. However, it completely omits the SPS consolidation process described in Section 2.2, which is a critical part of the material processing pipeline. The starting materials section is mostly complete but missing some specific amounts. The structure follows the ontology schema well, but the incomplete coverage of the full experimental workflow (synthesis + consolidation) limits the structural completeness. Score reduced from 5.0 to 3.5 due to missing SPS section.",
                "material_extraction_score": 3.5,
                "material_extraction_reasoning": "Chemical names and purities are accurately extracted with correct vendor information (Sigma Aldrich, Sweden). Te powder (0.96 g), ethylene glycol (20 mL), and TGA (1 mL) amounts are correctly captured. However, BiCl₃ and SbCl₃ amounts are incorrectly marked as null when the source specifies 1.6 g of BiCl₃ for the precursor (with SbCl₃ replacing equivalent moles for ternary compositions). TBP (6 mL) and TOP (10 mL) volumes are also marked null despite being explicitly stated. These are genuine extraction errors, not cases of information absent from source. Washing solvents (iso-propanol, acetone) are correctly identified without amounts (appropriate since source doesn't specify quantities).",
                "process_steps_score": 3.5,
                "process_steps_reasoning": "The 7 synthesis steps are well-organized with appropriate action classifications (heat, dissolve, add, mix, cool, centrifuge) and logical sequencing. Step descriptions accurately reflect the source text. However, the complete absence of SPS consolidation steps (Section 2.2) is a significant omission—this includes powder loading, sintering at 400°C, pressure application (50 MPa), dwell time (1 min), and cooling profile. The synthesis steps themselves are accurate, but the extraction only covers ~50% of the complete material processing workflow described in the paper.",
                "equipment_extraction_score": 3.5,
                "equipment_extraction_reasoning": "Microwave reactor details are accurately captured (Milestone, flexiWAVE, 1800 Watt, multivessel high pressure rotor). Teflon vessel (100 mL), sonicator, and centrifuge are correctly identified. However, SPS equipment is completely missing: graphite cylinders (15 mm inner diameter), graphite punches, and the SPS system itself. Characterization equipment mentioned in Sections 2.3-2.4 (XRD, SEM, XPS, Zetasizer, ZEM-ULVAC, LFA, DSC) is also not captured, though this may be outside the synthesis ontology scope. The equipment that is extracted is accurate, but coverage is incomplete.",
                "conditions_extraction_score": 4.0,
                "conditions_extraction_reasoning": "Synthesis conditions are accurately extracted where specified: Te precursor heating (220°C, 90 s), MW reaction (220°C, 2 min), stirring conditions. The extraction correctly uses null for parameters not stated in the source (pressure, atmosphere, stirring speed), which is appropriate behavior. However, all SPS conditions are missing: sintering temperature (400°C), heating rate (30°C/min), pressure (50 MPa), dwell time (1 min), and cooling profile (400°C to 250°C with load decrease). For the synthesis steps that are captured, the conditions are accurate.",
                "semantic_accuracy_score": 4.0,
                "semantic_accuracy_reasoning": "The extraction preserves the scientific meaning well. The microwave-assisted polyol synthesis method is correctly identified. The Te-TOP/TBP complex formation is accurately described. Stoichiometry tuning mechanism (replacing BiCl₃ with equivalent moles of SbCl₃) is correctly captured in the notes. No hallucinations or misinterpretations are present. The target compound (Bi₀.₅Sb₁.₅Te₃) is correctly identified. Minor issue: Step 2 description says 'Dissolve BiCl3 and SbCl3' which could be clearer that for Bi₀.₅Sb₁.₅Te₃, most of the 1.6 g would be SbCl₃ with only a portion as BiCl₃.",
                "format_compliance_score": 4.5,
                "format_compliance_reasoning": "The JSON structure adheres well to the GeneralSynthesisOntology schema. All required fields are present with appropriate data types. Null values are used correctly for missing information (not hallucinated). The nested structure for steps, materials, equipment, and conditions is properly formatted. Field names match the expected ontology structure. The only minor issue is that some fields that should contain values based on the source text are null (BiCl₃ amount, TBP/TOP volumes), but this is a content accuracy issue rather than a format compliance issue. Overall excellent schema adherence.",
                "overall_score": 3.8,
                "overall_reasoning": "This extraction demonstrates solid performance in capturing the microwave-assisted solution synthesis procedure for Bi₀.₅Sb₁.₅Te₃ nanoplatelets. Strengths include accurate chemical nomenclature, correct vendor/purity information, proper action classification for synthesis steps, and appropriate use of null for truly unspecified parameters. The main weaknesses are: (1) complete omission of the SPS consolidation process which represents ~50% of the material processing workflow, (2) missing specific precursor amounts (1.6 g BiCl₃, 6 mL TBP, 10 mL TOP) that are explicitly stated in the source, and (3) absence of SPS equipment and conditions. These are genuine extraction errors, not cases of information absent from source. The extraction would benefit from including the consolidation steps and capturing all explicitly stated quantities. Format compliance is excellent, and semantic accuracy is good with no hallucinations. Overall score of 3.7 reflects competent extraction with room for improvement in completeness."
              },
              "confidence_level": "high",
              "missing_information": [
                "SPS consolidation process (temperature, pressure, dwell time, heating rate, cooling profile)",
                "SPS equipment specifications (graphite die dimensions, punches)",
                "BiCl₃ precursor amount (1.6 g)",
                "TBP volume (6 mL) and TOP volume (10 mL)",
                "Pellet density and porosity information from Table 2",
                "Characterization methods and instruments (XRD, SEM, XPS, Zetasizer, ZEM-ULVAC, LFA, DSC)"
              ],
              "extraction_errors": [
                "BiCl₃ amount marked as null when source states 1.6 g for precursor preparation",
                "SbCl₃ amount marked as null when stoichiometry is based on equivalent moles replacing BiCl₃",
                "TBP volume (6 mL) and TOP volume (10 mL) marked as null despite being specified in source",
                "Complete absence of SPS consolidation steps (Section 2.2) including temperature, pressure, dwell time, and cooling profile",
                "SPS equipment (graphite cylinders, punches, 15 mm inner diameter) not captured"
              ],
              "improvement_suggestions": [
                "Include the SPS consolidation process as additional steps (8-12) to capture the complete material processing workflow",
                "Extract specific precursor amounts: 1.6 g BiCl₃ (or equivalent molar combination with SbCl₃ for ternary compositions)",
                "Capture TBP (6 mL) and TOP (10 mL) volumes in the starting materials and Step 1",
                "Add SPS equipment details: graphite cylinders (15 mm inner diameter), graphite punches",
                "Include SPS conditions: 400°C, 30°C/min heating rate, 50 MPa pressure, 1 min dwell time, cooling profile (400°C to 250°C)",
                "Consider adding characterization equipment (XRD, SEM, XPS, Zetasizer) if within extraction scope"
              ]
            },
            "overall_score": 3.8
          },
          {
            "judge_llm": "deepseek-v3.2",
            "evaluation": {
              "reasoning": "The extraction demonstrates a strong understanding of the synthesis procedure for Bi0.5Sb1.5Te3 nanoplatelets via microwave-assisted polyol synthesis. It correctly identifies the core steps, materials, and key equipment. The structured ontology captures the logical flow from precursor preparation to product isolation. However, there are notable inaccuracies and omissions: the extracted starting materials list incorrectly includes specific amounts for Te and EG that are not explicitly tied to the target composition, and it fails to correctly represent the stoichiometric substitution principle. The process steps are well-organized but contain a critical error in step 2, misrepresenting the precursor preparation for the ternary composition. The equipment and conditions are generally well-extracted, with appropriate handling of unspecified parameters. The overall structure is sound, but semantic accuracy is compromised by the misinterpretation of the compositional tuning step.",
              "scores": {
                "structural_completeness_score": 4.5,
                "structural_completeness_reasoning": "The extraction captures nearly all major synthesis components: target compound, method, a comprehensive list of starting materials (with vendors and purities), a detailed 7-step procedure, key equipment, and synthesis notes. It successfully includes the post-synthesis washing steps. The only minor structural omission is the lack of explicit mention of the 'multivessel high pressure rotor' as a distinct equipment item within the main equipment list (it is nested within a step). All other high-level structural elements from the source are present.",
                "material_extraction_score": 3.5,
                "material_extraction_reasoning": "Accuracy is mixed. Strengths: Correct vendor and purity information for all chemicals. Correct identification of materials like TGA, TOP/TBP. Weaknesses: 1) The amounts for Te (0.96 g) and EG (20 mL) are extracted verbatim but are presented as general starting material quantities, not explicitly linked to the synthesis scale for Bi0.5Sb1.5Te3. The source text implies these are example amounts for a binary composition. 2) A critical error: The extraction states for Bi0.5Sb1.5Te3 to 'replace BiCl3 with equivalent moles of SbCl3.' This is a misinterpretation; the source describes tuning the ternary composition by replacing *some* BiCl3 with SbCl3, not a complete replacement. For the specific target Bi0.5Sb1.5Te3, a mixture of both chlorides in a specific molar ratio is required. The extraction fails to capture this stoichiometric relationship, which is a significant semantic inaccuracy.",
                "process_steps_score": 4.0,
                "process_steps_reasoning": "The step sequence and action classifications (heat, dissolve, add, mix, heat, cool, centrifuge) are logical and accurately reflect the source text's workflow. The descriptions are generally clear. The major flaw is in step 2 description: 'For ternary compositions like Bi0.5Sb1.5Te3, replace BiCl3 with equivalent moles of SbCl3.' This is an oversimplification that misrepresents the process. The correct action for preparing a Bi/Sb precursor for a ternary compound involves dissolving both BiCl3 and SbCl3 in specific proportions. The step's logic is therefore partially incorrect, impacting the accuracy of the procedural model.",
                "equipment_extraction_score": 4.5,
                "equipment_extraction_reasoning": "Equipment extraction is excellent. It correctly identifies the 'microwave reactor' with vendor (Milestone) and model/power (flexiWAVE, 1800 Watt), the 'Teflon vessel' (100 mL), 'sonicator', and 'centrifuge'. The multivessel rotor is mentioned within a step's equipment settings, which is acceptable. No equipment explicitly mentioned in the source is missing. Vendor information is correctly left null where not specified (e.g., for sonicator, centrifuge).",
                "conditions_extraction_score": 4.5,
                "conditions_extraction_reasoning": "Key synthesis conditions are accurately captured: temperature (220°C) and duration (90 s for Te complex, 2 min for main reaction) with correct units. The extraction correctly notes constant stirring for the microwave heating steps. It appropriately leaves fields like pressure, atmosphere, and stirring speed as null, as they are not specified in the source. The conditions are correctly associated with their respective steps.",
                "semantic_accuracy_score": 3.0,
                "semantic_accuracy_reasoning": "This is the weakest area. While the general method and sequence are preserved, a critical scientific meaning is lost. The principle of compositional tuning for Bi2-xSbxTe3 is misrepresented. The extraction implies a simple substitution of one chloride for another, rather than the co-dissolution of both precursors in a molar ratio defined by 'x'. This error distorts the core synthesis strategy. Furthermore, presenting fixed masses of Te and EG as starting materials for the specific target compound without clarifying they are example values from a binary synthesis reduces reproducibility. The notes about yield and scalability are semantically correct.",
                "format_compliance_score": 5.0,
                "format_compliance_reasoning": "The JSON structure perfectly adheres to the expected GeneralSynthesisOntology schema. All required top-level fields (target_compound, synthesis_method, starting_materials, steps, equipment, notes) are present and correctly formatted. Nested objects for materials, equipment, and conditions follow the prescribed structure with appropriate data types (strings, numbers, arrays, booleans, nulls). The output is a valid, well-formed JSON object.",
                "overall_score": 4.1,
                "overall_reasoning": "The extraction is structurally robust and format-perfect, demonstrating good comprehension of the experimental narrative. It successfully parses detailed vendor info, equipment specs, and a multi-step procedure. The primary deficiency is a significant semantic inaccuracy regarding the stoichiometric preparation of the ternary precursor, which undermines the scientific fidelity of the synthesis protocol. The material amounts are also presented without the necessary context of being example values. These issues lower the scores for material extraction and semantic accuracy, pulling down the overall utility for precise replication or data modeling. The system shows strong capability in information extraction but requires refinement in interpreting chemical stoichiometry and conditional descriptions."
              },
              "confidence_level": "high",
              "missing_information": [
                "Explicit molar amounts or mass ratios of BiCl3 and SbCl3 required to synthesize the specific target compound Bi0.5Sb1.5Te3.",
                "The volume of TOP or TBP used to complex Te (the source states 6 mL TBP or 10 mL TOP, but this is not linked to the target composition in the extraction)."
              ],
              "extraction_errors": [
                "Misinterpretation of precursor preparation for ternary composition: The extraction states 'replace BiCl3 with equivalent moles of SbCl3' for Bi0.5Sb1.5Te3. The correct interpretation is to use a mixture of BiCl3 and SbCl3 with a molar ratio reflecting the target stoichiometry (e.g., for x=1.5, Sb:Bi = 1.5:0.5).",
                "Starting material amounts (0.96 g Te, 20 mL EG) are presented as definitive for the target compound without qualification. The source uses these as example amounts for a general procedure; the exact masses for synthesizing Bi0.5Sb1.5Te3 are not explicitly stated."
              ],
              "improvement_suggestions": [
                "For compositional series like Bi2-xSbxTe3, the extraction should capture the relationship between the variable 'x' and the precursor masses. It could represent starting materials with a 'role' or 'elemental contribution' field to clarify stoichiometry.",
                "When source text provides example quantities (e.g., '1.6 g of BiCl3'), the extraction should note in the description or notes that these are example values for a reference composition (e.g., Bi2Te3) and that amounts should be scaled stoichiometrically for other compositions.",
                "Improve parsing of conditional phrases like 'can easily be tuned by replacing... with equivalent moles of...' to generate a more accurate, parameterized representation of the precursor mixture rather than a literal 'replacement' instruction."
              ]
            },
            "overall_score": 4.1
          }
        ]
      },
      {
        "material": "Sb2Te3",
        "synthesis": {
          "target_compound": "Sb2Te3",
          "target_compound_type": "nanomaterials",
          "synthesis_method": "microwave-assisted",
          "starting_materials": [
            {
              "vendor": "Sigma Aldrich, Sweden",
              "name": "SbCl3",
              "amount": null,
              "unit": null,
              "purity": "99.95%"
            },
            {
              "vendor": "Sigma Aldrich, Sweden",
              "name": "Te powder",
              "amount": 0.96,
              "unit": "g",
              "purity": "99.8%"
            },
            {
              "vendor": "Sigma Aldrich, Sweden",
              "name": "Ethylene glycol (EG)",
              "amount": 20.0,
              "unit": "mL",
              "purity": "99%"
            },
            {
              "vendor": "Sigma Aldrich, Sweden",
              "name": "Tri-butyl phosphine (TBP) or Tri-octyl phosphine (TOP)",
              "amount": 6.0,
              "unit": "mL",
              "purity": "93.5% (TBP) or 90% (TOP)"
            },
            {
              "vendor": "Sigma Aldrich, Sweden",
              "name": "Thioglycolic acid (TGA)",
              "amount": 1.0,
              "unit": "mL",
              "purity": "98%"
            }
          ],
          "steps": [
            {
              "step_number": 1,
              "action": "mix",
              "description": "Prepare Te precursor solution by heating a mixture of Te powder and TBP (or TOP) under microwave field.",
              "materials": [
                {
                  "vendor": "Sigma Aldrich, Sweden",
                  "name": "Te powder",
                  "amount": 0.96,
                  "unit": "g",
                  "purity": "99.8%"
                },
                {
                  "vendor": "Sigma Aldrich, Sweden",
                  "name": "Tri-butyl phosphine (TBP) or Tri-octyl phosphine (TOP)",
                  "amount": 6.0,
                  "unit": "mL",
                  "purity": "93.5% (TBP) or 90% (TOP)"
                }
              ],
              "equipment": [
                {
                  "name": "microwave reactor",
                  "instrument_vendor": "Milestone",
                  "settings": "flexiWAVE, 1800 Watt"
                }
              ],
              "conditions": {
                "temperature": 220.0,
                "temp_unit": "C",
                "duration": 90.0,
                "time_unit": "s",
                "pressure": null,
                "pressure_unit": null,
                "atmosphere": null,
                "stirring": true,
                "stirring_speed": null,
                "ph": null
              }
            },
            {
              "step_number": 2,
              "action": "dissolve",
              "description": "Dissolve SbCl3 in ethylene glycol to prepare Sb precursor solution.",
              "materials": [
                {
                  "vendor": "Sigma Aldrich, Sweden",
                  "name": "SbCl3",
                  "amount": null,
                  "unit": null,
                  "purity": "99.95%"
                },
                {
                  "vendor": "Sigma Aldrich, Sweden",
                  "name": "Ethylene glycol (EG)",
                  "amount": 20.0,
                  "unit": "mL",
                  "purity": "99%"
                }
              ],
              "equipment": [],
              "conditions": {
                "temperature": null,
                "temp_unit": null,
                "duration": null,
                "time_unit": null,
                "pressure": null,
                "pressure_unit": null,
                "atmosphere": null,
                "stirring": null,
                "stirring_speed": null,
                "ph": null
              }
            },
            {
              "step_number": 3,
              "action": "add",
              "description": "Add thioglycolic acid (TGA) to the dissolved Sb precursor solution and sonicate to obtain a homogeneous solution.",
              "materials": [
                {
                  "vendor": "Sigma Aldrich, Sweden",
                  "name": "Thioglycolic acid (TGA)",
                  "amount": 1.0,
                  "unit": "mL",
                  "purity": "98%"
                }
              ],
              "equipment": [
                {
                  "name": "sonicator",
                  "instrument_vendor": null,
                  "settings": null
                }
              ],
              "conditions": {
                "temperature": null,
                "temp_unit": null,
                "duration": null,
                "time_unit": null,
                "pressure": null,
                "pressure_unit": null,
                "atmosphere": null,
                "stirring": null,
                "stirring_speed": null,
                "ph": null
              }
            },
            {
              "step_number": 4,
              "action": "mix",
              "description": "Mix the prepared Te-TOP complex and Sb-EG solutions and add to a 100 mL Teflon vessel.",
              "materials": [],
              "equipment": [
                {
                  "name": "Teflon vessel",
                  "instrument_vendor": null,
                  "settings": "100 mL"
                }
              ],
              "conditions": {
                "temperature": null,
                "temp_unit": null,
                "duration": null,
                "time_unit": null,
                "pressure": null,
                "pressure_unit": null,
                "atmosphere": null,
                "stirring": null,
                "stirring_speed": null,
                "ph": null
              }
            },
            {
              "step_number": 5,
              "action": "heat",
              "description": "Run the mixture in the microwave reactor for 2 minutes at 220°C under constant stirring.",
              "materials": [],
              "equipment": [
                {
                  "name": "microwave reactor",
                  "instrument_vendor": "Milestone",
                  "settings": "flexiWAVE, 1800 Watt, multivessel high pressure rotor"
                }
              ],
              "conditions": {
                "temperature": 220.0,
                "temp_unit": "C",
                "duration": 2.0,
                "time_unit": "min",
                "pressure": null,
                "pressure_unit": null,
                "atmosphere": null,
                "stirring": true,
                "stirring_speed": null,
                "ph": null
              }
            },
            {
              "step_number": 6,
              "action": "cool",
              "description": "Cool down the product (dark powder) to room temperature.",
              "materials": [],
              "equipment": [],
              "conditions": {
                "temperature": null,
                "temp_unit": null,
                "duration": null,
                "time_unit": null,
                "pressure": null,
                "pressure_unit": null,
                "atmosphere": null,
                "stirring": null,
                "stirring_speed": null,
                "ph": null
              }
            },
            {
              "step_number": 7,
              "action": "centrifuge",
              "description": "Separate particles from the reaction mixture by centrifuging and washing with iso-propanol and acetone several times.",
              "materials": [
                {
                  "vendor": null,
                  "name": "iso-propanol",
                  "amount": null,
                  "unit": null,
                  "purity": null
                },
                {
                  "vendor": null,
                  "name": "acetone",
                  "amount": null,
                  "unit": null,
                  "purity": null
                }
              ],
              "equipment": [
                {
                  "name": "centrifuge",
                  "instrument_vendor": null,
                  "settings": null
                }
              ],
              "conditions": {
                "temperature": null,
                "temp_unit": null,
                "duration": null,
                "time_unit": null,
                "pressure": null,
                "pressure_unit": null,
                "atmosphere": null,
                "stirring": null,
                "stirring_speed": null,
                "ph": null
              }
            }
          ],
          "equipment": [
            {
              "name": "microwave reactor",
              "instrument_vendor": "Milestone",
              "settings": "flexiWAVE, 1800 Watt, equipped with multivessel high pressure rotor"
            },
            {
              "name": "Teflon vessel",
              "instrument_vendor": null,
              "settings": "100 mL"
            },
            {
              "name": "sonicator",
              "instrument_vendor": null,
              "settings": null
            },
            {
              "name": "centrifuge",
              "instrument_vendor": null,
              "settings": null
            }
          ],
          "notes": "The synthesis yields about 2 g of product per vessel. The multivessel high pressure rotor allows for large quantity (>8 g) production in a single run. The method is described for the general Bi2-xSbxTe3 system, with Sb2Te3 corresponding to x=2 where SbCl3 fully replaces BiCl3."
        },
        "evaluations": [
          {
            "judge_llm": "claude-sonnet-4.6",
            "evaluation": {
              "reasoning": "The extracted ontology targets Sb2Te3 synthesis from a paper describing the microwave-assisted polyol synthesis of Bi2-xSbxTe3 (x: 0-2) nanoplatelets. The source text describes a general synthesis procedure applicable to all compositions, with Sb2Te3 being the x=2 case where SbCl3 fully replaces BiCl3. The extraction correctly identifies the target compound, synthesis method, and captures the key starting materials, process steps, equipment, and conditions. Overall, the extraction is thorough and faithful to the source text, with only minor issues such as the missing SbCl3 amount (1.6 g equivalent moles replacing BiCl3, which the text implies but does not explicitly state for Sb2Te3 specifically), and the absence of the SPS consolidation steps which are part of the full processing workflow. The extraction appropriately focuses on the solution synthesis portion and notes the SPS context. The format is well-structured and schema-compliant.",
              "scores": {
                "structural_completeness_score": 4.0,
                "structural_completeness_reasoning": "The extraction captures all major synthesis components: starting materials (SbCl3, Te powder, EG, TBP/TOP, TGA), all 7 process steps from Te precursor preparation through centrifugation/washing, equipment (microwave reactor, Teflon vessel, sonicator, centrifuge), and key conditions (temperature 220°C, duration 90s for Te precursor step, 2 min for main reaction, stirring). The SPS consolidation process is not included in the steps, which is a notable omission since the paper describes it as part of the processing workflow for the final material. However, the notes field acknowledges the SPS context. The washing solvents (iso-propanol and acetone) are correctly included. The amount for SbCl3 is left null, which is technically correct since the paper states '1.6 g of BiCl3' for the Bi precursor and says 'replacing the BiCl3 precursor with equivalent moles of SbCl3' — the exact mass of SbCl3 is not explicitly given for Sb2Te3. Minor deduction for missing SPS steps.",
                "material_extraction_score": 4.0,
