Repository: LeMaterial/lematerial-llm-synthesis

<div align="center">

# LeMat-Synth

**An open-source multi-modal toolbox for extracting structured synthesis procedures
and performance data from materials science literature — at scale.**
[Documentation](https://lematerial.github.io/lematerial-llm-synthesis/) ·
[Quickstart](https://lematerial.github.io/lematerial-llm-synthesis/getting-started/quickstart/) ·
[Tutorials](https://lematerial.github.io/lematerial-llm-synthesis/tutorials/) ·
[Dataset](https://huggingface.co/datasets/LeMaterial/LeMat-Synth) ·
[Paper](https://arxiv.org/abs/2510.26824)

</div>
Give LeMat-Synth a paper — PDF or text — and it returns machine-readable science:

File: annotations/0307fa0472a682ab559ac343038ed0cfeb8fe815/result.json (part 18 of 18)
[
                "material_extraction_reasoning": "The starting materials are well-captured with correct vendor (Sigma Aldrich, Sweden), purities, and amounts where stated. Te powder: 0.96 g (correct), EG: 20 mL (correct), TBP: 6 mL or TOP: 10 mL (the extraction uses 6 mL which is the TBP value; the TOP value of 10 mL is mentioned in the name field but not as a separate amount — this is a minor inaccuracy since the text states '6 mL TBP (or 10 mL TOP)'), TGA: 1 mL (correct). SbCl3 amount is null, which is appropriate since the paper does not explicitly state the mass for Sb2Te3 (only implies equivalent moles to 1.6 g BiCl3). The washing solvents (iso-propanol, acetone) are correctly included with null amounts/purities since none are specified. The combined TBP/TOP entry with 6 mL is slightly imprecise (should note 10 mL for TOP), but the naming convention captures the ambiguity. Overall good material extraction.",
                "process_steps_score": 4.5,
                "process_steps_reasoning": "The 7 process steps are logically sequenced and accurately reflect the synthesis procedure: (1) Te precursor preparation by MW heating, (2) SbCl3 dissolution in EG, (3) TGA addition and sonication, (4) mixing solutions in Teflon vessel, (5) MW reaction at 220°C for 2 min, (6) cooling to RT, (7) centrifugation and washing. The action classifications (mix, dissolve, add, mix, heat, cool, centrifuge) are appropriate and accurate. Step descriptions faithfully capture the source text. The only minor issue is that step 3 is labeled 'add' when it involves both addition and sonication — 'sonicate' might be more precise as the primary action. The SPS consolidation steps are absent, but given the extraction focuses on the solution synthesis phase (which is the primary synthesis method for Sb2Te3 nanopowder), this is a reasonable scope decision noted in the notes field.",
                "equipment_extraction_score": 4.5,
                "equipment_extraction_reasoning": "The equipment list correctly identifies: (1) microwave reactor (Milestone, flexiWAVE, 1800 W, multivessel high pressure rotor) — fully specified with vendor and settings; (2) Teflon vessel (100 mL) — correctly identified; (3) sonicator — correctly identified, no vendor/settings in source; (4) centrifuge — correctly identified, no vendor/settings in source. The equipment is also correctly associated with the relevant process steps. The SPS equipment (graphite cylinders, punches, SPS system) is not included, which is consistent with the decision to focus on solution synthesis. No hallucinated equipment. The null vendor/settings for sonicator and centrifuge are appropriate since the source does not specify these.",
                "conditions_extraction_score": 4.5,
                "conditions_extraction_reasoning": "Key conditions are accurately extracted: Te precursor step at 220°C for 90 s with stirring; main MW reaction at 220°C for 2 min with stirring. Null values for pressure, atmosphere, and stirring speed are appropriate since these are not specified in the source text. The cooling step correctly has null temperature (room temperature is implied but not a specific value). The centrifugation step correctly has null conditions. The SPS conditions (400°C, 30°C/min heating rate, 1 min dwell, 50 MPa) are not captured, but this is consistent with the scope of the extraction. No incorrect values are present. The conditions are numerically accurate and use correct units (C for temperature, s and min for time).",
                "semantic_accuracy_score": 4.5,
                "semantic_accuracy_reasoning": "The extraction faithfully preserves the scientific meaning of the synthesis procedure. The mechanism (polyol reduction of Sb3+ by EG, followed by Te-TOP bond breaking to form Sb2Te3) is captured in the notes. The target compound type as 'nanomaterials' is appropriate. The synthesis method as 'microwave-assisted' is correct. The note about x=2 corresponding to full SbCl3 replacement of BiCl3 is scientifically accurate and helpful for context. The combined TBP/TOP entry correctly reflects the alternative nature of these ligands. The description of TGA as a 'directing agent' matches the source text. No significant semantic distortions or misinterpretations are present. The yield information (>8 g per batch, ~2 g per vessel) is correctly captured in the notes.",
                "format_compliance_score": 4.5,
                "format_compliance_reasoning": "The JSON structure is well-formed and adheres to the GeneralSynthesisOntology schema. All required fields are present: target_compound, target_compound_type, synthesis_method, starting_materials (with vendor, name, amount, unit, purity), steps (with step_number, action, description, materials, equipment, conditions), equipment (with name, instrument_vendor, settings), and notes. Data types are correct: numeric values for amounts/temperatures/durations, boolean for stirring, null for unspecified fields. The conditions sub-objects are consistently structured across all steps. The equipment list at the top level mirrors the step-level equipment, which is good practice. Minor issue: the TBP/TOP amount field uses 6.0 mL (TBP value) without explicitly noting the 10 mL TOP alternative in the amount field, though this is addressed in the name field. Overall excellent schema compliance.",
                "overall_score": 4.4,
                "overall_reasoning": "The extraction of Sb2Te3 synthesis from this microwave-assisted polyol synthesis paper is of high quality. The extractor correctly identifies the target compound, synthesis method, and captures all explicitly stated starting materials with their quantities, purities, and vendors. The 7-step process sequence is logically organized and accurately reflects the source procedure. Equipment is properly identified with available specifications. Synthesis conditions (temperature, duration, stirring) are accurately captured with appropriate null values for unspecified parameters. The semantic meaning is well-preserved, including the note about Sb2Te3 being the x=2 case. Key strengths: complete material list with correct quantities, accurate step sequencing, proper equipment identification with vendor/model details, and appropriate handling of null values. Key weaknesses: SPS consolidation steps are absent (though noted), the TBP/TOP amount ambiguity is partially addressed, and the SbCl3 mass is null (correctly, since not explicitly stated for Sb2Te3). The extraction demonstrates excellent understanding of the synthesis context and produces a high-quality structured representation of the source text."
              },
              "confidence_level": "high",
              "missing_information": [
                "SPS consolidation parameters: temperature 400°C, heating rate 30°C/min, dwell time 1 min, pressure 50 MPa, cooling from 400°C to 250°C while decreasing load from 50 MPa to 0 MPa",
                "Post-SPS polishing step to achieve 1 μm surface roughness",
                "Explicit SbCl3 mass (implied as equivalent moles to 1.6 g BiCl3, approximately 1.46 g, but not stated in source for Sb2Te3 specifically)",
                "TOP volume alternative (10 mL) not captured as a separate amount value"
              ],
              "extraction_errors": [
                "TBP amount listed as 6.0 mL without noting the alternative 10 mL for TOP in the amount field (though addressed in the name field)",
                "SPS consolidation steps (sintering at 400°C, 50 MPa, 1 min dwell, 30°C/min heating rate) are not included in the process steps"
              ],
              "improvement_suggestions": [
                "Include SPS consolidation as additional process steps (steps 8-10) covering sintering, cooling under load, and polishing, since these are part of the full processing workflow described in the paper",
                "For the TBP/TOP entry, consider creating two separate starting material entries or explicitly noting both volumes (6 mL TBP or 10 mL TOP) in the amount/unit fields",
                "Add the implied SbCl3 mass as a note or calculated value (equivalent moles to 1.6 g BiCl3 = ~1.46 g SbCl3) with appropriate annotation that it is inferred",
                "Consider adding the SPS equipment (spark plasma sintering system with 15 mm graphite cylinders) to the equipment list for completeness",
                "The cooling step (step 6) could specify 'room temperature' as the target temperature in the description for clarity"
              ]
            },
            "overall_score": 4.4
          },
          {
            "judge_llm": "gemini-3-flash",
            "evaluation": {
              "reasoning": "The extraction is highly accurate and captures the specific synthesis protocol for the target material Sb2Te3. It correctly interprets the 'replacement' logic described in the text (substituting BiCl3 with SbCl3) to define the starting materials for the x=2 composition. The sequencing of steps, from precursor preparation to final purification, is logically sound and reflects the experimental section of the paper.",
              "scores": {
                "structural_completeness_score": 5.0,
                "structural_completeness_reasoning": "The extraction captures all major components: starting materials, microwave-assisted steps, specific equipment (Milestone flexiWAVE), and purification steps. It correctly identifies the two-stage microwave process (precursor preparation then final synthesis).",
                "material_extraction_score": 4.5,
                "material_extraction_reasoning": "Materials are correctly identified with purities and vendors. The amount for SbCl3 is correctly left null as the paper specifies 'equivalent moles' rather than a discrete mass for the ternary/Sb-only variants, though the BiCl3 mass (1.6g) could have been used to calculate the SbCl3 mass (approx 1.16g), leaving it null is the safer, non-hallucinatory choice.",
                "process_steps_score": 5.0,
                "process_steps_reasoning": "The steps are perfectly sequenced: Te-precursor formation, Sb-precursor dissolution, TGA addition/sonication, mixing, microwave heating, cooling, and washing. The action classifications (mix, dissolve, heat, etc.) are appropriate.",
                "equipment_extraction_score": 5.0,
                "equipment_extraction_reasoning": "The extraction correctly identifies the microwave reactor model (flexiWAVE), the vendor (Milestone), the power (1800W), and the specific rotor type (multivessel high pressure), as well as auxiliary equipment like the sonicator and centrifuge.",
                "conditions_extraction_score": 5.0,
                "conditions_extraction_reasoning": "All critical parameters are captured: 220°C for 90s (Te-precursor) and 220°C for 2 min (final synthesis), including the presence of stirring.",
                "semantic_accuracy_score": 5.0,
                "semantic_accuracy_reasoning": "The extraction maintains the scientific context, particularly the role of TGA as a directing agent and the use of TBP/TOP for Te complexation.",
                "format_compliance_score": 5.0,
                "format_compliance_reasoning": "The output is a valid JSON that strictly adheres to the provided schema, using correct data types and nesting.",
                "overall_score": 4.9,
                "overall_reasoning": "This is an excellent extraction. It successfully navigates a complex 'general' synthesis description to isolate the specific requirements for the target Sb2Te3. It avoids hallucination where specific values are not explicitly stated for the Sb-variant while capturing all shared parameters and equipment details."
              },
              "confidence_level": "high",
              "missing_information": [],
              "extraction_errors": [],
              "improvement_suggestions": [
                "While the extractor correctly left the SbCl3 amount null, it could potentially use the molar equivalence mentioned in the text (1.6g BiCl3 = 0.00507 mol) to calculate the mass of SbCl3 (0.00507 mol * 228.11 g/mol = 1.157g) for a more 'complete' material list, though this is an advanced inference."
              ]
            },
            "overall_score": 4.9
          },
          {
            "judge_llm": "qwen3.5-397b-a17b",
            "evaluation": {
              "reasoning": "The extracted ontology demonstrates strong capture of the microwave-assisted synthesis procedure for Sb₂Te₃ nanoplatelets. The extraction correctly identifies all seven synthesis steps in proper sequence, accurately captures equipment specifications (Milestone flexiWAVE reactor, 100 mL Teflon vessel), and records critical conditions (220°C, 2 min dwell time, 90 s for Te precursor). Material extraction is accurate with correct vendor information (Sigma Aldrich, Sweden) and purities. The extraction appropriately leaves SbCl₃ amount as null since the source only specifies 1.6 g for BiCl₃ with 'equivalent moles' for Sb substitution without providing the exact mass. However, the SPS consolidation process (400°C, 50 MPa, 1 min dwell) described in Section 2.2 is not captured, which represents a notable gap for complete materials processing documentation. One minor inaccuracy: TOP volume is listed as 6.0 mL but the source specifies 10 mL TOP (6 mL is for TBP).",
              "scores": {
                "structural_completeness_score": 4.0,
                "structural_completeness_reasoning": "The extraction captures the core nanoparticle synthesis workflow comprehensively with all major steps from precursor preparation through product isolation. Starting materials, equipment, and reaction conditions are well-represented. However, the SPS consolidation process described in Section 2.2 is entirely missing, which is a significant portion of the materials processing workflow. The extraction focuses on solution synthesis but omits the pellet formation steps that are critical for the final thermoelectric material characterization. For a complete synthesis ontology, both nanoparticle synthesis AND consolidation should be included.",
                "material_extraction_score": 4.0,
                "material_extraction_reasoning": "Material names, vendors, and purities are accurately extracted from Section 2.1. All seven chemicals are identified with correct Sigma Aldrich vendor information and purity values. The extraction correctly leaves SbCl₃ amount as null since the source only specifies 1.6 g for BiCl₃ with 'equivalent moles' substitution for Sb without providing exact mass calculation. One error: TOP volume is listed as 6.0 mL but source specifies 10 mL for TOP (6 mL is for TBP alternative). Washing solvents (iso-propanol, acetone) are correctly included without amounts since source doesn't quantify them.",
                "process_steps_score": 4.5,
                "process_steps_reasoning": "Seven synthesis steps are correctly sequenced from Te precursor preparation through centrifugation/washing. Each step has appropriate action classification (mix, dissolve, add, heat, cool, centrifuge) with accurate descriptions. Conditions are properly attached to relevant steps (220°C/90s for Te precursor, 220°C/2min for main reaction). Stirring is correctly noted where specified. The steps accurately reflect the source text workflow. Deduction only for missing SPS consolidation steps which would add 3-4 additional steps for the complete materials processing workflow.",
                "equipment_extraction_score": 4.5,
                "equipment_extraction_reasoning": "Key equipment is well-captured: microwave reactor with vendor (Milestone), model (flexiWAVE), power (1800 Watt), and rotor type (multivessel high pressure). Teflon vessel volume (100 mL) is correctly specified. Sonicator and centrifuge are identified though without vendor details (appropriate since source doesn't specify). Equipment is properly linked to relevant steps. SPS equipment (graphite cylinders, punches, 15 mm diameter) is missing from the extraction, representing the main gap in equipment documentation.",
                "conditions_extraction_score": 4.5,
                "conditions_extraction_reasoning": "Temperature (220°C), duration (90 s for precursor, 2 min for main reaction), and stirring conditions are accurately extracted with correct units. The extraction correctly leaves pressure and atmosphere as null since source doesn't specify these for the MW synthesis. Time units are consistent (s and min as appropriate). Temperature units are correctly specified as Celsius. SPS conditions (400°C, 50 MPa, 30°C/min heating rate, 1 min dwell) are missing entirely from the extraction.",
                "semantic_accuracy_score": 4.5,
                "semantic_accuracy_reasoning": "The extraction faithfully preserves the scientific meaning and intent of the synthesis procedure. Action classifications match the described operations. The notes field correctly contextualizes that this is for the general Bi₂₋ₓSbₓTe₃ system with Sb₂Te₃ at x=2. Chemical relationships (Te-TOP complex, Sb-EG solution) are accurately represented. No hallucinated information is present. The TOP volume error (6 mL vs 10 mL) is a minor semantic inaccuracy. Overall scientific meaning is well-preserved.",
                "format_compliance_score": 5.0,
                "format_compliance_reasoning": "The JSON structure fully complies with the GeneralSynthesisOntology schema. All required fields are present with appropriate data types. Nested objects (starting_materials, steps, equipment) are properly structured. Null values are correctly used for unspecified information (SbCl₃ amount, pressure, atmosphere). Units are consistently specified where values exist. The format is valid JSON with proper field naming conventions matching the ontology specification.",
                "overall_score": 4.4,
                "overall_reasoning": "This is a high-quality extraction that accurately captures the microwave-assisted solution synthesis of Sb₂Te₃ nanoplatelets. Strengths include: complete seven-step synthesis workflow, accurate material/vendor/purity information, correct equipment specifications with vendor details, and proper condition extraction with appropriate units. The extraction correctly handles absent information by using null values rather than hallucinating. Main weaknesses: (1) SPS consolidation process entirely missing despite being a critical part of the materials processing described in Section 2.2, (2) minor TOP volume error (6 mL vs 10 mL). For a synthesis-focused ontology, the nanoparticle formation is well-captured, but the complete materials workflow including consolidation would provide more comprehensive documentation. Overall score of 4.4 reflects strong performance with room for improvement in completeness."
              },
              "confidence_level": "high",
              "missing_information": [
                "SPS consolidation parameters (temperature: 400°C, pressure: 50 MPa, heating rate: 30°C/min, dwell time: 1 min)",
                "Graphite die specifications (15 mm inner diameter)",
                "Pellet polishing procedure (three steps to 1 μm roughness)",
                "Cooling profile from SPS (400°C to 250°C with load decrease from 50 MPa to 0 MPa)"
              ],
              "extraction_errors": [
                "TOP volume incorrectly extracted as 6.0 mL; source specifies 10 mL for TOP (6 mL is for TBP alternative)",
                "SPS consolidation process (Section 2.2) not captured in the extraction - includes temperature 400°C, pressure 50 MPa, heating rate 30°C/min, dwell time 1 min"
              ],
              "improvement_suggestions": [
                "Include SPS consolidation as additional process steps since pellet formation is critical for the final thermoelectric material properties",
                "Correct TOP volume to 10 mL when TOP is selected as the phosphine complexing agent",
                "Consider adding washing solvent amounts if specified in source (iso-propanol and acetone volumes not quantified in source)",
                "Add note about the 4 parallel reaction vessels enabling >8 g batch production as mentioned in source"
              ]
            },
            "overall_score": 4.4
          },
          {
            "judge_llm": "deepseek-v3.2",
            "evaluation": {
              "reasoning": "The extraction provides a generally accurate and well-structured representation of the synthesis procedure for Sb2Te3 from the source text. It correctly identifies the microwave-assisted polyol method, key reagents, and the sequence of steps. The ontology correctly leaves fields null where information is absent (e.g., specific amounts for SbCl3, vendor for washing solvents). However, there are notable errors: the target compound type is misclassified as 'nanomaterials' instead of a more specific 'thermoelectric material' or 'inorganic compound', and the starting materials list incorrectly includes a fixed amount of SbCl3 precursor solution (20 mL EG) as a named material, conflating solution preparation with a pure chemical. The process steps are logically ordered but contain a significant omission: the addition of TGA is described as happening to the 'dissolved Sb precursor', but the source text states it is added to the 'dissolved precursors' (Bi/Sb-EG), which is a critical detail for the general synthesis of the Bi2-xSbxTe3 system. The equipment extraction is accurate, and conditions are well-captured where specified.",
              "scores": {
                "structural_completeness_score": 4.0,
                "structural_completeness_reasoning": "The extraction captures the core synthesis components: materials, steps, equipment, and key conditions. It successfully structures the multi-step procedure from precursor preparation to product isolation. A point is deducted because it misses the nuanced description that TGA is added to the combined Bi/Sb precursor solution, not just the Sb solution, which is relevant for the general synthesis protocol described.",
                "material_extraction_score": 3.5,
                "material_extraction_reasoning": "Chemical names, vendors, and purities are accurately extracted. Quantities and units for Te, TBP/TOP, TGA, and EG are correct. However, there is a critical error in the 'starting_materials' list: 'Ethylene glycol (EG)' with amount 20.0 mL is listed as a starting material, but in the protocol, 20 mL of EG is the solvent used to dissolve SbCl3 (or BiCl3). The starting material is SbCl3, whose mass is not explicitly stated for the Sb2Te3 (x=2) case in the provided text, so its amount should correctly be null. The extraction incorrectly promotes a prepared solution component to a top-level starting material. The purity for TBP/TOP is correctly noted as a range.",
                "process_steps_score": 4.0,
                "process_steps_reasoning": "The step sequence and action classifications (mix, dissolve, add, heat, cool, centrifuge) are logical and accurately reflect the source text. The descriptions are generally clear. The main shortcoming is in step 3: the description says 'Add thioglycolic acid (TGA) to the dissolved Sb precursor solution', but the source text states 'A 1-mL aliquot of TGA as a directing agent was added to the dissolved precursors' (referring to the Bi/Sb-EG solution). For the general synthesis of Bi2-xSbxTe3, this is a subtle but important distinction regarding which solution is being modified.",
                "equipment_extraction_score": 4.5,
                "equipment_extraction_reasoning": "All explicitly mentioned equipment is correctly identified: the microwave reactor (with vendor and model details), Teflon vessel, sonicator, and centrifuge. The settings for the microwave reactor (power, rotor type) are accurately captured. No equipment mentioned in the source is missing. A minor point is deducted because the 'multivessel high pressure rotor' is more accurately a component/feature of the microwave reactor system rather than a separate piece of equipment, but its inclusion is acceptable.",
                "conditions_extraction_score": 4.5,
                "conditions_extraction_reasoning": "Key synthesis conditions (temperature, duration, stirring) for the microwave reaction and Te-precursor preparation are accurately extracted with correct units. The system correctly leaves null fields for unspecified parameters like pressure, atmosphere, and stirring speed. The condition for the Te-precursor step (90 s at 220°C) is correctly noted. No conditions stated in the source are missing or misrepresented.",
                "semantic_accuracy_score": 3.5,
                "semantic_accuracy_reasoning": "The overall scientific meaning of the synthesis is preserved. However, there are two semantic inaccuracies. First, the 'target_compound_type' is listed as 'nanomaterials', which is overly broad and not the standard classification in synthesis reporting; 'thermoelectric material' or 'inorganic compound' would be more precise. Second, as noted under material extraction, listing 'Ethylene glycol (20 mL)' as a starting material misrepresents its role as a solvent; the semantic intent is that SbCl3 is dissolved in EG to form a precursor solution. The note at the end correctly contextualizes the synthesis for the Sb2Te3 case.",
                "format_compliance_score": 5.0,
                "format_compliance_reasoning": "The JSON structure fully complies with the expected GeneralSynthesisOntology schema. All required fields (target_compound, synthesis_method, starting_materials, steps, equipment, notes) are present and populated with the correct data types (strings, arrays, objects, numbers, nulls). The nesting of materials and equipment within steps is correctly implemented.",
                "overall_score": 4.1,
                "overall_reasoning": "The extraction demonstrates strong capabilities in parsing and structuring a complex synthesis procedure. It excels in format compliance, equipment identification, and capturing explicit conditions. The primary weaknesses are semantic: a misclassification of the target material type and a significant error in representing the starting materials by listing a prepared solvent volume as a discrete chemical. There is also a minor omission in the description of a process step. These issues reduce the accuracy and reproducibility of the extracted record but do not invalidate the overall structure. The system correctly avoids hallucination for missing data."
              },
              "confidence_level": "high",
              "missing_information": [
                "The source text describes the synthesis for the general Bi2-xSbxTe3 system. The extraction for the specific target Sb2Te3 (x=2) does not explicitly note that the BiCl3 precursor is fully replaced by SbCl3, though this is implied in the notes."
              ],
              "extraction_errors": [
                "Misclassification of 'target_compound_type' as 'nanomaterials' instead of a more specific term like 'thermoelectric material'.",
                "Incorrect listing of 'Ethylene glycol (EG)' with amount 20.0 mL as a top-level starting material. EG is the solvent; the starting material is SbCl3, whose mass for the Sb2Te3 case is not stated and should be null.",
                "Step 3 description inaccurately specifies adding TGA to the 'dissolved Sb precursor solution'. The source text states it was added to the 'dissolved precursors' (the Bi/Sb-EG solution), which is a more general and accurate description for the synthesis protocol."
              ],
              "improvement_suggestions": [
                "Refine the logic for classifying 'target_compound_type' using domain-specific ontologies (e.g., thermoelectric, chalcogenide, inorganic).",
                "Improve distinction between raw chemical starting materials and prepared solutions/solvents in the 'starting_materials' list. The solvent (e.g., EG) should typically not be listed as a starting material with a fixed volume used in a dissolution step.",
                "Ensure step descriptions preserve the exact phrasing and referents from the source text to avoid introducing specificity that wasn't present (e.g., 'Sb precursor' vs. 'dissolved precursors').",
                "Consider adding a field or note to explicitly map the target material (Sb2Te3) to the general formula and the substitution value (x=2) when extracting from a paper describing a compositional series."
              ]
            },
            "overall_score": 4.1
          }
        ]
      }
    ]
  }
]
