Repository: LeMaterial/lematerial-llm-synthesis

<div align="center">

# LeMat-Synth

**An open-source multi-modal toolbox for extracting structured synthesis procedures
and performance data from materials science literature — at scale.**
[Documentation](https://lematerial.github.io/lematerial-llm-synthesis/) ·
[Quickstart](https://lematerial.github.io/lematerial-llm-synthesis/getting-started/quickstart/) ·
[Tutorials](https://lematerial.github.io/lematerial-llm-synthesis/tutorials/) ·
[Dataset](https://huggingface.co/datasets/LeMaterial/LeMat-Synth) ·
[Paper](https://arxiv.org/abs/2510.26824)

</div>
Give LeMat-Synth a paper — PDF or text — and it returns machine-readable science:

- **Synthesized materials**, identified by chemical formula
- **Step-by-step synthesis procedures**, structured into a controlled Pydantic ontology
- **Quantitative performance data**, read off the paper's plots and linked back to the material it belongs to
- **A quality score per extraction**, from an LLM judge benchmarked against human annotators

This repository is the reference implementation of
[LeMat-Synth v1.0](https://arxiv.org/abs/2510.26824) (NeurIPS AI4Mat 2025), plus

## Sixty-second start

```bash

# One paper
lemat-synth extract paper.pdf

# A whole folder, with performance curves read from the figures
lemat-synth batch papers/ output_dir=results/ domain=catalysis with_performance=true
```

Results land in `results/<paper_id>/<material>.json`:

<details>
<summary><b>What a result file looks like</b></summary>

```json
{
  "material": "Ru/MgO(110)",
  "synthesis": {
    "target_compound": "Ru/MgO(110)",
    "target_compound_type": "functional materials & catalysts",
    "synthesis_method": "wet impregnation",
    "starting_materials": [
      {"name": "RuCl3·xH2O", "amount": 0.21, "unit": "g", "purity": "99.9%"}
    ],
    "steps": [
      {"step_number": 1, "action": "dissolve",
       "conditions": {"temperature": 25, "temp_unit": "C"}},
      {"step_number": 2, "action": "calcine",
       "conditions": {"temperature": 500, "temp_unit": "C",
                      "duration": 4, "time_unit": "h", "atmosphere": "Ar"}}
    ]
  },
  "performance": {
    "plot_data": [{
      "series_name": "Ru/MgO(110)",
      "coordinates": [[350, 12.4], [400, 41.9], [450, 78.2]],
      "x_axis_label": "Temperature", "x_axis_unit": "°C",
      "y_axis_label": "NH3 conversion", "y_axis_unit": "%"
    }]
  },
  "evaluation": {
    "scores": {"overall_score": 4.2, "structural_completeness_score": 4.5},
    "confidence_level": "high"
  }
}
```

Every field is explained in
[Output Format](https://lematerial.github.io/lematerial-llm-synthesis/user-guide/output-format/).

</details>

> [!IMPORTANT]
> Always do a `max_papers=5` run first. Cost scales with the number of
> **materials**, not papers — a folder of catalysis papers can be several times
> more expensive than the same number of single-material papers.

---

## Or skip extraction entirely

The extracted data is already published. If someone has already run the pipeline
over the papers you care about, reading the dataset costs nothing and needs no
API key:

```python
from datasets import load_dataset

synth = load_dataset("LeMaterial/LeMat-Synth", split="train")
```

Both datasets are gated on HuggingFace — request access once, then
`hf auth login`. See [Dataset Access](https://lematerial.github.io/lematerial-llm-synthesis/getting-started/dataset/).

---

## Tutorials

Seven runnable notebooks in
[`examples/notebooks/tutorials/`](examples/notebooks/tutorials/), each stating
its API keys and cost up front. Every one runs **locally or on Google Colab** —
same file, no edited cells.

| # | Tutorial | Track | API keys | Cost |
|---|----------|-------|----------|------|
| 1 | [Explore the LeMat-Synth dataset](examples/notebooks/tutorials/01_explore_the_lemat_synth_dataset.ipynb) | Use the data | HuggingFace only | Free |
| 2 | [Finding papers](examples/notebooks/tutorials/02_finding_papers.ipynb) | Use the data | HuggingFace only | Free |
| 3 | [Batch extraction with the CLI](examples/notebooks/tutorials/03_batch_extraction_with_the_cli.ipynb) | Extract | Gemini *or* OpenRouter | Fractions of a cent |
| 4 | [Synthesis + performance from a paper](examples/notebooks/tutorials/04_extracting_synthesis_and_performance.ipynb) | Extract | Gemini + Anthropic, *or* OpenRouter | $0.10–0.40 |
| 5 | [Evaluating extraction quality](examples/notebooks/tutorials/05_evaluating_extraction_quality.ipynb) | Extract | Gemini *or* OpenRouter | ~Free |
| 6 | [Customizing the ontology](examples/notebooks/tutorials/06_customizing_the_ontology.ipynb) | Extend | None | Free |
| 7 | [Building a custom case study](examples/notebooks/tutorials/07_building_a_custom_case_study.ipynb) | Extend | Gemini *or* OpenRouter | Under $0.01 |

```bash
uv run jupyter lab examples/notebooks/tutorials/
```

Every tutorial that calls a model has a `USE_OPENROUTER` flag — set it to `True`
to route all its calls through a single `OPENROUTER_API_KEY` instead of
per-provider keys.

File: annotations/zaki-05---applsci-10-01178/results_human.json
[
  {
    "material": "Bi2-xSbxTe3 nanoplatelets",
    "synthesis": {
      "target_compound": "Bi2-xSbxTe3 (x: 0–2) nanostructured thermoelectric materials",
      "target_compound_type": "nanomaterials",
      "synthesis_method": "microwave-assisted",
      "starting_materials": [
        {
          "vendor": "Sigma Aldrich, Sweden",
          "name": "BiCl3",
          "amount": null,
          "unit": null,
          "purity": "98%"
        },
        {
          "vendor": "Sigma Aldrich, Sweden",
          "name": "SbCl3",
          "amount": null,
          "unit": null,
          "purity": "99.95%"
        },
        {
          "vendor": "Sigma Aldrich, Sweden",
          "name": "Te powder",
          "amount": null,
          "unit": null,
          "purity": "99.8%"
        },
        {
          "vendor": "Sigma Aldrich, Sweden",
          "name": "ethylene glycol",
          "amount": null,
          "unit": null,
          "purity": "99%"
        },
        {
          "vendor": "Sigma Aldrich, Sweden",
          "name": "thioglycolic acid",
          "amount": null,
          "unit": null,
          "purity": "98%"
        },
        {
          "vendor": "Sigma Aldrich, Sweden",
          "name": "tri-butyl phosphine",
          "amount": null,
          "unit": null,
          "purity": "93.5%"
        },
        {
          "vendor": "Sigma Aldrich, Sweden",
          "name": "tri-octyl phosphine",
          "amount": null,
          "unit": null,
          "purity": "90%"
        }
      ],
      "steps": [
        {
          "step_number": 1,
          "action": "heat",
          "description": "Te precursor solution was prepared by heating a mixture of 0.96 g of Te in 6 mL TBP (or 10 mL TOP) under microwave field for about 90 s at 220 °C under constant stirring, and then left to cool down.",
          "materials": [
            {
              "vendor": "Sigma Aldrich, Sweden",
              "name": "Te powder",
              "amount": 0.96,
              "unit": "g",
              "purity": "99.8%"
            },
            {
              "vendor": "Sigma Aldrich, Sweden",
              "name": "tri-butyl phosphine",
              "amount": 6.0,
              "unit": "mL",
              "purity": "93.5%"
            },
            {
              "vendor": "Sigma Aldrich, Sweden",
              "name": "tri-octyl phosphine",
              "amount": 10.0,
              "unit": "mL",
              "purity": "90%"
            }
          ],
          "equipment": [
            {
              "name": "MW-assisted thermolysis",
              "instrument_vendor": "Milestone",
              "settings": "1800 Watt"
            },
            {
              "name": "Teflon vessel",
              "instrument_vendor": null,
              "settings": "100 mL"
            },
            {
              "name": "multivessel high pressure rotor",
              "instrument_vendor": null,
              "settings": null
            }
          ],
          "conditions": {
            "temperature": 220.0,
            "temp_unit": "C",
            "duration": 90.0,
            "time_unit": "s",
            "pressure": null,
            "pressure_unit": null,
            "atmosphere": null,
            "stirring": true,
            "stirring_speed": null,
            "ph": null
          }
        },
        {
          "step_number": 2,
          "action": "dissolve",
          "description": "For the Bi (or Sb) precursor, 1.6 g of BiCl3 was dissolved in 20 mL ethylene glycol. The stoichiometry of ternary compositions can be tuned by replacing BiCl3 with equivalent moles of SbCl3.",
          "materials": [
            {
              "vendor": "Sigma Aldrich, Sweden",
              "name": "BiCl3",
              "amount": 1.6,
              "unit": "g",
              "purity": "98%"
            },
            {
              "vendor": "Sigma Aldrich, Sweden",
              "name": "SbCl3",
              "amount": null,
              "unit": null,
              "purity": "99.95%"
            },
            {
              "vendor": "Sigma Aldrich, Sweden",
              "name": "ethylene glycol",
              "amount": 20.0,
              "unit": "mL",
              "purity": "99%"
            }
          ],
          "equipment": [],
          "conditions": null
        },
        {
          "step_number": 3,
          "action": "mix",
          "description": "A 1-mL aliquot of thioglycolic acid (TGA) was added to the dissolved precursors, and then sonicated to obtain a homogeneous solution. The two prepared solutions (Te-TOP complex and Bi/Sb - EG) were mixed.",
          "materials": [
            {
              "vendor": "Sigma Aldrich, Sweden",
              "name": "thioglycolic acid",
              "amount": 1.0,
              "unit": "mL",
              "purity": "98%"
            }
          ],
          "equipment": [
            {
              "name": "sonicator",
              "instrument_vendor": null,
              "settings": null
            }
          ],
          "conditions": null
        },
        {
          "step_number": 4,
          "action": "heat",
          "description": "The mixed solution was added to a 100 mL Teflon vessel and run in the MW reactor for 2 min dwell time at 220 °C under constant stirring. The product (dark powder), about 2 g per vessel, was then cooled down to room temperature.",
          "materials": [],
          "equipment": [
            {
              "name": "MW-assisted thermolysis",
              "instrument_vendor": "Milestone",
              "settings": null
            },
            {
              "name": "Teflon vessel",
              "instrument_vendor": null,
              "settings": "100 mL"
            },
            {
              "name": "multivessel high pressure rotor",
              "instrument_vendor": null,
              "settings": null
            }
          ],
          "conditions": {
            "temperature": 220.0,
            "temp_unit": "C",
            "duration": 2.0,
            "time_unit": "min",
            "pressure": null,
            "pressure_unit": null,
            "atmosphere": null,
            "stirring": true,
            "stirring_speed": null,
            "ph": null
          }
        },
        {
          "step_number": 5,
          "action": "centrifuge",
          "description": "The as-prepared Bi2−xSbxTe3 phases were separated clearly from the solvent (EG) by centrifuging and washing with iso-propanol and acetone several times.",
          "materials": [
            {
              "vendor": null,
              "name": "iso-propanol",
              "amount": null,
              "unit": null,
              "purity": null
            },
            {
              "vendor": null,
              "name": "acetone",
              "amount": null,
              "unit": null,
              "purity": null
            }
          ],
          "equipment": [
            {
              "name": "centrifuge",
              "instrument_vendor": null,
              "settings": null
            }
          ],
          "conditions": null
        },
        {
          "step_number": 6,
          "action": "sinter",
          "description": "The powders were consolidated using Spark Plasma Sintering (SPS) with 15 mm inner diameter graphite cylinders and top/bottom punches. The SPS temperature was set to 400 °C with a heating rate of 30 °C/min and 1-min dwell time. 50 MPa pressure was applied gradually during the SPS process, with a holding time of 1 min for both current and pressure. Finally, the pellet was cooled from 400 °C to 250 °C, while the load was decreased from 50 MPa to 0 MPa. The pellets were then removed and polished in three steps to remove contaminated surfaces and obtain a smooth surface with 1 µm roughness.",
          "materials": [
            {
              "vendor": null,
              "name": "graphite cylinders",
              "amount": null,
              "unit": null,
              "purity": null
            },
            {
              "vendor": null,
              "name": "graphite punches",
              "amount": null,
              "unit": null,
              "purity": null
            }
          ],
          "equipment": [
            {
              "name": "spark plasma sintering (SPS)",
              "instrument_vendor": null,
              "settings": null
            }
          ],
          "conditions": {
            "temperature": 400.0,
            "temp_unit": "C",
            "duration": 1.0,
            "time_unit": "min",
            "pressure": 50.0,
            "pressure_unit": "MPa",
            "atmosphere": null,
            "stirring": null,
            "stirring_speed": null,
            "ph": null
          }
        }
      ],
      "equipment": [
        {
          "name": "MW-assisted thermolysis (flexiWAVE)",
          "instrument_vendor": "Milestone",
          "settings": "1800 Watt"
        },
        {
          "name": "multivessel high pressure rotor",
          "instrument_vendor": null,
          "settings": null
        },
        {
          "name": "centrifuge",
          "instrument_vendor": null,
          "settings": null
        },
        {
          "name": "spark plasma sintering (SPS)",
          "instrument_vendor": null,
          "settings": null
        },
        {
          "name": "X-ray Powder Diffraction (XRPD)",
          "instrument_vendor": "PANalytical",
          "settings": "X’Pert PRO, Cu–Kα1 radiation, 0.24° step size, 0.04°/s scan speed"
        },
        {
          "name": "Scanning electron microscopy (SEM)",
          "instrument_vendor": "FEI",
          "settings": "Nova 200"
        },
        {
          "name": "X-ray photoelectron spectroscopy (XPS)",
          "instrument_vendor": "PREVAC",
          "settings": "426 system configuration, SCIENTA R3000 hemispherical photoelectron spectrometer, monochromatic Al Kα source at 450 W"
        },
        {
          "name": "Zetasizer Nano ZS90",
          "instrument_vendor": null,
          "settings": "90° incident angle"
        },
        {
          "name": "ZEM-ULVAC M8 model",
          "instrument_vendor": "ULVAC",
          "settings": "four-probe point method"
        },
        {
          "name": "laser flash analysis system (LFA 1000)",
          "instrument_vendor": "Linseis",
          "settings": null
        },
        {
          "name": "Differential scanning calorimetry (DSC 404 Pegasus214 Polyma)",
          "instrument_vendor": "Netzsch",
          "settings": null
        }
      ],
      "notes": "This microwave-assisted polyol synthesis method is truly scalable, energy and cost-effective, and reproducible, yielding high purity nanostructured Bi2−xSbxTe3 (x: 0–2) materials in a very rapid manner (2 min) and high yield (>8 g/batch). The resultant materials exhibit high crystallinity, phase purity, and platelet morphology. The surface chemistry showed a mixture of metallic and oxide phases, and zeta-potential analysis exhibited a systematic change of isoelectric point with composition. As-made materials were directly sintered into pellets using SPS. The method paves the way for large-scale production and implementation towards large-area thermoelectric (TE) applications, including the potential for fabricating hybrid thermoelectric films and complete TE devices by combining n-type and p-type materials. The process involves the reduction of Bi3+/Sb3+ ions by ethylene glycol, which then catalyzes the bond breaking between Te and TOP to form the crystalline Bi2−xSbxTe3 phase."
    },
    "evaluation": {
      "reasoning": "The extraction comprehensively captures the synthesis, processing, and characterization methods for the Bi-Sb Tellurides as described in the source. It details each step, including materials, equipment, and conditions, following the General Synthesis Ontology. All relevant starting materials, their purities, and vendors are included. The equipment used for both synthesis and subsequent characterization is listed with available details. The notes section effectively summarizes the key advantages and findings of the presented synthesis method, aligning with the featured application and abstract of the paper. Specific details like heating rates and polishing steps are integrated into the relevant process step descriptions. The chosen 'nanomaterials' target compound type is appropriate given the repeated emphasis on 'nanostructured' and 'nanoplatelets'.",
      "scores": {
        "structural_completeness_score": 5.0,
        "structural_completeness_reasoning": "The extraction successfully maps all relevant information into the GeneralSynthesisOntology schema, providing a complete structural representation of the synthesis procedure, including a detailed breakdown of steps, materials, equipment, and conditions. All parts of the provided source that fit the schema are included.",
        "material_extraction_score": 5.0,
        "material_extraction_reasoning": "All starting materials mentioned in Section 2.1 (BiCl3, SbCl3, Te powder, ethylene glycol, thioglycolic acid, tri-butyl phosphine, tri-octyl phosphine) are accurately extracted, along with their specified vendors and purities. Amounts are noted where explicitly given in the procedural steps. Materials used in later processing steps like iso-propanol, acetone, and graphite are also included.",
        "process_steps_score": 5.0,
        "process_steps_reasoning": "The synthesis and processing are broken down into logical, sequential steps (preparation of precursors, mixing, MW reaction, separation, SPS consolidation). Each step has a clear action, detailed description, and associated materials, equipment, and conditions, fully capturing the procedure outlined in the source.",
        "equipment_extraction_score": 5.0,
        "equipment_extraction_reasoning": "All major equipment used throughout the synthesis, processing, and characterization are identified and listed, along with their vendors and any specified settings (e.g., MW reactor wattage, XRD settings, XPS details). This includes synthesis equipment (MW thermolysis, vessels, rotor, centrifuge) and characterization instruments (XRPD, SEM, XPS, Zetasizer, ZEM-ULVAC, LFA, DSC).",
        "conditions_extraction_score": 5.0,
        "conditions_extraction_reasoning": "Temperature, duration, and pressure conditions are accurately extracted and attributed to the correct steps where provided in the source. Units are correctly identified. Stirring is noted where applicable. Heating rates for SPS are included as equipment settings, which aligns with common practice for such parameters in detailed experimental setups.",
        "semantic_accuracy_score": 5.0,
        "semantic_accuracy_reasoning": "The extracted information precisely reflects the scientific content of the source. The relationships between chemicals, processes, and conditions are correctly interpreted and represented, maintaining the original meaning and context of the experimental procedure. There are no inaccuracies or misinterpretations of the provided text.",
        "format_compliance_score": 5.0,
        "format_compliance_reasoning": "The response strictly adheres to the GeneralSynthesisOntology schema and data type requirements defined in 'general.txt'. The JSON format is valid, and all fields are populated according to the specified types and constraints.",
        "overall_score": 5.0,
        "overall_reasoning": "The extraction is excellent and provides a comprehensive, accurate, and well-structured representation of the synthesis and characterization of Bi2-xSbxTe3 materials based on the provided PDF. All details relevant to the ontology have been meticulously captured and formatted correctly. The notes section adds valuable summary information. This is a very strong extraction."
      },
      "confidence_level": "high",
      "missing_information": [],
      "extraction_errors": [],
      "improvement_suggestions": []
    }
  }
]
